Repository: Bessagg/FreezeCastingPredict

# Freeze Casting - Porosity Prediction

## Database
The data used in this project is obtained from freezecasting.net : http://www.freezecasting.net/downloads.html


The schema xml file was downloaded and loaded with phpmyAdmin in a mysql database.


After loading the schema in to MySQL and connectin to python. The features of interest are loaded into a pandas dataframe, following the sql queries from the notebook in
http://www.freezecasting.net/downloads.html

The dataframe was filtered and saved as csv in `data` folder.

## Training
Training examples and results are displayed in train.ipynb.


Trained models are saved in `temp_models` folder.


Train pipeline configuration is defined at custom_models.py


Grid search params are defined in `grid_search_params.py`

File: data/all_cols/df_selected_feats.csv (part 1 of 4)
name_part1,material,name_part2,name_fluid1,technique,direction,material_group,name_mold_mat,name_disp_1,wf_disp_1,name_bind1,wf_bind_1,temp_cold,cooling_rate,time_sub,time_sinter_1,temp_sinter_1,vf_total,porosity
ZrO2,ZrO2,Y2O3,water,one-sided,vertical-up,Ceramic,polypropylene,NOI,0.026,,,243.0,0.0,72.0,2.0,1823.0,0.1607,0.5679
YSZ,Al2O3/ZrO2,,water,,,Ceramic,silicone,NH4PAA,0.0065,Duramax B-1000,0.03,,0.0,24.0,,773.0,0.11,0.76
YSZ,Al2O3/ZrO2,,water,,,Ceramic,silicone,NH4PAA,0.0065,Duramax B-1000,0.03,,0.0,24.0,,773.0,0.11,0.7
YSZ,ZrO2/Al,,water,,,Metal/Ceramic,Teflon,Dolapix CE 64,,PEG,,,1.0,48.0,3.0,1173.0,0.2,0.642
gelatin,Gelatin,,water,one-sided,vertical-up,Polymer,polytetrafluoroethylene,,,,,,1.0,72.0,,,0.0075,0.99
gelatin,Gelatin,,water,one-sided,vertical-up,Polymer,polytetrafluoroethylene,,,,,,1.0,72.0,,,0.0024,0.965
gelatin,Gelatin,,water,one-sided,vertical-up,Polymer,polytetrafluoroethylene,,,,,,1.0,72.0,,,0.0038,0.948
gelatin,Gelatin,,water,one-sided,vertical-up,Polymer,polytetrafluoroethylene,,,,,,3.0,72.0,,,0.0075,0.99
gelatin,Gelatin,,water,one-sided,vertical-up,Polymer,polytetrafluoroethylene,,,,,,3.0,72.0,,,0.0024,0.965
gelatin,Gelatin,,water,one-sided,vertical-up,Polymer,polytetrafluoroethylene,,,,,,3.0,72.0,,,0.0038,0.948
gelatin,Gelatin,,water,one-sided,vertical-up,Polymer,polytetrafluoroethylene,,,,,,6.0,72.0,,,0.0075,0.99
gelatin,Gelatin,,water,one-sided,vertical-up,Polymer,polytetrafluoroethylene,,,,,,6.0,72.0,,,0.0024,0.965
gelatin,Gelatin,,water,one-sided,vertical-up,Polymer,polytetrafluoroethylene,,,,,,6.0,72.0,,,0.0038,0.948
gelatin,Gelatin,,acetic acid,immersion,vertical-up,Polymer,"plastic, noi",,,,,77.0,0.0,48.0,,,0.0039,0.99
gelatin,Gelatin,,acetic acid,immersion,vertical-up,Polymer,"plastic, noi",,,,,77.0,0.0,48.0,,,0.0016,0.973
gelatin,Gelatin,,acetic acid,immersion,vertical-up,Polymer,"plastic, noi",,,,,77.0,0.0,48.0,,,0.0155,0.97
gelatin,Gelatin,,acetic acid,immersion,vertical-up,Polymer,"plastic, noi",,,,,77.0,0.0,48.0,,,0.02,0.955
gelatin,Gelatin,,acetic acid,immersion,vertical-up,Polymer,"plastic, noi",,,,,77.0,0.0,48.0,,,0.0234,0.947
gelatin,Gelatin,,acetic acid,immersion,vertical-up,Polymer,"plastic, noi",,,,,77.0,0.0,48.0,,,0.0234,0.965
gelatin,Gelatin,,acetic acid,immersion,vertical-up,Polymer,"plastic, noi",,,,,77.0,0.0,48.0,,,0.0234,0.9625
gelatin,Gelatin,,acetic acid,immersion,vertical-up,Polymer,"plastic, noi",,,,,77.0,0.0,48.0,,,0.0234,0.956
gelatin,Gelatin,,acetic acid,immersion,vertical-up,Polymer,"plastic, noi",,,,,77.0,0.0,48.0,,,0.0234,0.954
gelatin,Gelatin,,acetic acid,immersion,vertical-up,Polymer,"plastic, noi",,,,,77.0,0.0,48.0,,,0.0234,0.952
HAP,HAP,,water,,,Ceramic,Teflon,Darvan 811,0.01,Aquazol,0.02,,1.0,48.0,4.0,1573.0,0.2,0.747
HAP,HAP,,water,,,Ceramic,Teflon,Darvan 811,0.01,Aquazol,0.02,,1.0,48.0,4.0,1573.0,0.2,0.751
HAP,HAP,,water,,,Ceramic,Teflon,Darvan 811,0.01,Aquazol,0.02,,1.0,48.0,4.0,1573.0,0.2,0.732
HAP,HAP,,water,,,Ceramic,Teflon,Darvan 811,0.01,Aquazol,0.02,,1.0,48.0,4.0,1573.0,0.2,0.721
HAP,HAP,,water,,,Ceramic,Teflon,Darvan 811,0.01,Aquazol,0.02,,5.0,48.0,4.0,1573.0,0.2,0.707
HAP,HAP,,water,,,Ceramic,Teflon,Darvan 811,0.01,Aquazol,0.02,,5.0,48.0,4.0,1573.0,0.2,0.699
HAP,HAP,,water,,,Ceramic,Teflon,Darvan 811,0.01,Aquazol,0.02,,5.0,48.0,4.0,1573.0,0.2,0.763
HAP,HAP,,water,,,Ceramic,Teflon,Darvan 811,0.01,Aquazol,0.02,,5.0,48.0,4.0,1573.0,0.2,0.727
HAP,HAP,,water,,,Ceramic,Teflon,Darvan 811,0.01,Aquazol,0.02,,5.0,48.0,4.0,1573.0,0.2,0.721
HAP,HAP,,water,,,Ceramic,Teflon,Darvan 811,0.01,Aquazol,0.02,,10.0,48.0,4.0,1573.0,0.2,0.743
HAP,HAP,,water,,,Ceramic,Teflon,Darvan 811,0.01,Aquazol,0.02,,10.0,48.0,4.0,1573.0,0.2,0.697
HAP,HAP,,water,,,Ceramic,Teflon,Darvan 811,0.01,Aquazol,0.02,,10.0,48.0,4.0,1573.0,0.2,0.704
HAP,HAP,,water,,,Ceramic,Teflon,Darvan 811,0.01,Aquazol,0.02,,10.0,48.0,4.0,1573.0,0.2,0.7
HAP,HAP,,TBA,,,Ceramic,,citric acid,0.01,,,,0.0,,1.0,1623.0,0.05,0.91
HAP,HAP,,TBA,,,Ceramic,,citric acid,0.01,,,,0.0,,1.0,1673.0,0.05,0.9
HAP,HAP,MgO,TBA,,,Ceramic,,citric acid,0.01,,,,0.0,,1.0,1673.0,0.05,0.9
HAP,HAP,MgO,TBA,,,Ceramic,,citric acid,0.01,,,,0.0,,1.0,1673.0,0.05,0.89
HAP,HAP,MgO,TBA,,,Ceramic,,citric acid,0.01,,,,0.0,,1.0,1673.0,0.05,0.88
HAP,HAP,,TBA,,,Ceramic,,citric acid,0.01,,,,0.0,,1.0,1673.0,0.05,0.9
HAP,HAP,MgO,TBA,,,Ceramic,,citric acid,0.01,,,,0.0,,1.0,1673.0,0.05,0.88
HAP,HAP,,TBA,,,Ceramic,,citric acid,0.01,,,,0.0,,1.0,1673.0,0.075,0.86
HAP,HAP,,water,,,Ceramic,PTFE,Dolapix CE 64,0.04,PVA,0.04,,0.0,,2.0,1473.0,0.08,0.88
HAP,HAP,MgO,TBA,,,Ceramic,,citric acid,0.01,,,,0.0,,1.0,1673.0,0.075,0.78
HAP,HAP,MgO,TBA,,,Ceramic,,citric acid,0.01,,,,0.0,,1.0,1673.0,0.075,0.77
HAP,HAP,,water,,,Ceramic,PDMS,HydroDisper A160,0.01,PVA,0.01,,0.0,24.0,3.0,1523.0,0.2,0.8
HAP,HAP,,water,,,Ceramic,,,,,,,0.0,,,,0.15,0.763
HAP,HAP,,water,,,Ceramic,PDMS,HydroDisper A160,0.01,PVA,0.05,,0.0,24.0,3.0,873.0,0.2,0.73
HAP,HAP,,water,,,Ceramic,PDMS,HydroDisper A160,0.01,PVA,0.01,,0.0,24.0,3.0,1523.0,0.1,0.75
HAP,HAP,,water,,,Ceramic,PTFE,Dolapix CE 64,0.04,PVA,0.04,,8.0,72.0,2.0,1173.0,0.15,0.825
HAP,HAP,,water,,,Ceramic,,,,,,,0.0,,,,0.25,0.668
HAP,HAP,,water,,,Ceramic,PTFE,Dolapix CE 64,0.04,PVA,0.04,,8.0,,2.0,1173.0,0.15,0.825
HAP,HAP,,TBA,,,Ceramic,,citric acid,0.01,,,,0.0,,1.0,1673.0,0.1,0.74
HAP,HAP,,water,,,Ceramic,PTFE,Dolapix CE 64,0.04,PVA,0.04,,8.0,,2.0,1273.0,0.15,0.82
HAP,HAP,,water,,,Ceramic,PDMS,HydroDisper A160,0.01,PVA,0.03,,0.0,24.0,3.0,873.0,0.2,0.71
HAP,HAP,,water,,,Ceramic,PDMS,HydroDisper A160,0.01,PVA,0.01,,0.0,24.0,3.0,1523.0,0.3,0.6
HAP,HAP,,water,,,Ceramic,PTFE,Dolapix CE 64,0.04,PVA,0.04,,8.0,,2.0,1273.0,0.15,0.81
HAP,HAP,,TBA,,,Ceramic,,citric acid,0.01,,,,0.0,,1.0,1673.0,0.1,0.78
HAP,HAP,MgO,TBA,,,Ceramic,,citric acid,0.01,,,,0.0,,1.0,1673.0,0.1,0.73
HAP,HAP,,water,,,Ceramic,PTFE,Dolapix CE 64,0.04,PVA,0.04,,8.0,72.0,2.0,1173.0,0.15,0.82
HAP,HAP,,water,,,Ceramic,PTFE,Dolapix CE 64,0.04,PVA,0.04,,8.0,,2.0,1073.0,0.15,0.82
HAP,HAP,,water,,,Ceramic,PTFE,Dolapix CE 64,0.04,PVA,0.04,,8.0,,2.0,1173.0,0.15,0.81
HAP,HAP,,water,,,Ceramic,PDMS,HydroDisper A160,0.01,PVA,0.01,,0.0,24.0,3.0,873.0,0.2,0.68
HAP,HAP,,water,,,Ceramic,PDMS,HydroDisper A160,0.01,PVA,0.01,,0.0,24.0,3.0,1523.0,0.2,0.68
HAP,HAP,MgO,TBA,,,Ceramic,,citric acid,0.01,,,,0.0,,1.0,1673.0,0.1,0.75
HAP,HAP,,TBA,,,Ceramic,,citric acid,0.01,,,,0.0,,1.0,1673.0,0.1,0.75
HAP,HAP,,water,,,Ceramic,PTFE,Dolapix CE 64,0.04,PVA,0.04,,1.0,48.0,2.0,1773.0,0.15,0.7347
HAP,HAP,,TBA,,,Ceramic,polyethylene,citric acid,0.01,,,,0.0,,1.0,873.0,0.0734,0.793
HAP,HAP,,water,,,Ceramic,PTFE,Dolapix CE 64,0.04,PVA,0.04,,8.0,72.0,2.0,1173.0,0.15,0.82
HAP,HAP,,water,,,Ceramic,PTFE,Dolapix CE 64,0.04,PVA,0.04,,8.0,,2.0,1173.0,0.15,0.82
HAP,HAP,MgO,TBA,,,Ceramic,,citric acid,0.01,,,,0.0,,1.0,1673.0,0.1,0.74
HAP,HAP,,water,,,Ceramic,PDMS,HydroDisper A160,0.01,PVA,0.01,,0.0,24.0,3.0,1523.0,0.4,0.48
HAP,HAP,,water,,,Ceramic,PDMS,HydroDisper A160,0.01,PVA,0.01,,0.0,24.0,3.0,1523.0,0.3,0.57
HAP,HAP,,water,,,Ceramic,PTFE,Dolapix CE 64,0.04,PVA,0.04,,2.0,,2.0,1563.0,0.15,0.61
HAP,HAP,,water,,,Ceramic,polyethylene,sodium polyacrylate,0.01,PVA,0.005,243.0,0.0,0.0,3.0,1623.0,0.1,0.64
HAP,HAP,MgO,TBA,,,Ceramic,,citric acid,0.01,,,,0.0,,1.0,1673.0,0.15,0.6
HAP,HAP,MgO,TBA,,,Ceramic,,citric acid,0.01,,,,0.0,,1.0,1673.0,0.15,0.63
HAP,HAP,MgO,TBA,,,Ceramic,,citric acid,0.01,,,,,,1.0,1673.0,0.15,0.61
HAP,HAP,MgO,TBA,,,Ceramic,,citric acid,0.01,,,,0.0,,1.0,1673.0,0.15,0.58
HAP,HAP,MgO,TBA,,,Ceramic,,citric acid,0.01,,,,0.0,,1.0,1673.0,0.05,0.86
HAP,HAP,MgO,TBA,,,Ceramic,,citric acid,0.01,,,,0.0,,1.0,1673.0,0.075,0.855
HAP,HAP,MgO,TBA,,,Ceramic,,citric acid,0.01,,,,0.0,,1.0,1673.0,0.05,0.84
HAP,HAP,,TBA,,,Ceramic,,citric acid,0.01,,,,0.0,,1.0,1673.0,0.075,0.85
HAP,HAP,MgO,TBA,,,Ceramic,,citric acid,0.01,,,,0.0,,1.0,1673.0,0.05,0.855
HAP,HAP,,TBA,,,Ceramic,,citric acid,0.01,,,,0.0,,1.0,1673.0,0.075,0.85
HAP,HAP,,water,,,Ceramic,PDMS,HydroDisper A160,0.01,PVA,0.01,,0.0,24.0,3.0,1523.0,0.1,0.86
HAP,HAP,PMMA,water,,,Ceramic,silicone,,,PVA,0.02,255.0,0.0,8.0,2.0,873.0,0.2406,0.7374
HAP,HAP,MgO,TBA,,,Ceramic,,citric acid,0.01,,,,0.0,,1.0,1673.0,0.075,0.84
HAP,HAP,MgO,TBA,,,Ceramic,,citric acid,0.01,,,,0.0,,1.0,1673.0,0.05,0.85
HAP,HAP,MgO,TBA,,,Ceramic,,citric acid,0.01,,,,0.0,,1.0,1673.0,0.075,0.85
HAP,HAP,MgO,TBA,,,Ceramic,,citric acid,0.01,,,,0.0,,1.0,1673.0,0.075,0.83
HAP,HAP,MgO,TBA,,,Ceramic,,citric acid,0.01,,,,0.0,,1.0,1673.0,0.075,0.845
HAP,HAP,MgO,TBA,,,Ceramic,,citric acid,0.01,,,,0.0,,1.0,1673.0,0.075,0.8
HAP,HAP,MgO,TBA,,,Ceramic,,citric acid,0.01,,,,0.0,,1.0,1673.0,0.075,0.79
HAP,HAP,MgO,TBA,,,Ceramic,,citric acid,0.01,,,,0.0,,1.0,1673.0,0.05,0.845
HAP,HAP,,water,,,Ceramic,PDMS,HydroDisper A160,0.01,,,,0.0,24.0,3.0,873.0,0.2,0.81
HAP,HAP,MgO,TBA,,,Ceramic,,citric acid,0.01,,,,0.0,,1.0,1673.0,0.1,0.72
HAP,HAP,,water,,,Ceramic,,,,,,,0.0,,,,0.35,0.581
HAP,HAP,,TBA,,,Ceramic,,citric acid,0.01,,,,0.0,,1.0,1673.0,0.15,0.66
HAP,HAP,MgO,TBA,,,Ceramic,,citric acid,0.01,,,,0.0,,1.0,1673.0,0.15,0.65
HAP,HAP,MgO,TBA,,,Ceramic,,citric acid,0.01,,,,0.0,,1.0,1673.0,0.1,0.7
HAP,HAP,MgO,TBA,,,Ceramic,,citric acid,0.01,,,,0.0,,1.0,1673.0,0.1,0.7
HAP,HAP,,water,,,Ceramic,PTFE,Dolapix CE 64,0.04,PVA,0.04,,8.0,,2.0,873.0,0.15,0.78
HAP,HAP,PMMA,water,,,Ceramic,silicone,,,PVA,0.02,255.0,0.0,8.0,2.0,873.0,0.2406,0.6519
HAP,HAP,MgO,TBA,,,Ceramic,,citric acid,0.01,,,,0.0,,1.0,1673.0,0.1,0.68
HAP,HAP,MgO,TBA,,,Ceramic,,citric acid,0.01,,,,0.0,,1.0,1673.0,0.1,0.68
HAP,HAP,,TBA,,,Ceramic,,citric acid,0.01,,,,0.0,,1.0,1673.0,0.15,0.64
HAP,HAP,,TBA,,,Ceramic,,citric acid,0.01,,,,0.0,,1.0,1673.0,0.15,0.62
HAP,HAP,,water,,,Ceramic,PTFE,Dolapix CE 64,0.04,PVA,0.04,,8.0,72.0,2.0,1073.0,0.15,0.78
HAP,HAP,HAP,water,,,Ceramic,PTFE,Dolapix CE 64,0.04,PVA,0.04,,1.0,48.0,2.0,1773.0,0.15,0.6725
HAP,HAP,MgO,TBA,,,Ceramic,,citric acid,0.01,,,,0.0,,1.0,1673.0,0.1,0.64
HAP,HAP,MgO,TBA,,,Ceramic,,citric acid,0.01,,,,0.0,,1.0,1673.0,0.15,0.6
HAP,HAP,,water,,,Ceramic,PTFE,Dolapix CE 64,0.04,PVA,0.04,,8.0,,2.0,873.0,0.15,0.67
HAP,HAP,,TBA,,,Ceramic,polyethylene,citric acid,0.01,,,,0.0,,1.0,873.0,0.0734,0.765
HAP,HAP,,water,,,Ceramic,,,,,,,0.0,,,,0.45,0.442
HAP,HAP,MgO,TBA,,,Ceramic,,citric acid,0.01,,,,0.0,,1.0,1673.0,0.15,0.54
HAP,HAP,,water,,,Ceramic,PDMS,HydroDisper A160,0.01,PVA,0.01,,0.0,24.0,3.0,1523.0,0.4,0.42
HAP,HAP,MgO,TBA,,,Ceramic,,citric acid,0.01,,,,0.0,,1.0,1673.0,0.15,0.6
HAP,HAP,,water,,,Ceramic,PTFE,Dolapix CE 64,0.04,PVA,0.04,,8.0,,2.0,873.0,0.15,0.66
HAP,HAP,,water,,,Ceramic,PTFE,Dolapix CE 64,0.04,PVA,0.04,,5.0,,2.0,1563.0,0.15,0.6
HAP,HAP,,water,,,Ceramic,PTFE,Dolapix CE 64,0.04,PVA,0.04,,8.0,,2.0,973.0,0.15,0.57
HAP,HAP,MgO,TBA,,,Ceramic,,citric acid,0.01,,,,0.0,,1.0,1673.0,0.15,0.55
HAP,HAP,PMMA,water,,,Ceramic,silicone,,,PVA,0.02,255.0,0.0,8.0,2.0,873.0,0.2406,0.5628
HAP,HAP,,TBA,,,Ceramic,polyethylene,citric acid,0.01,,,,0.0,,1.0,873.0,0.0734,0.67
HAP,HAP,,water,,,Ceramic,PVC,,,,,253.0,0.0,,3.0,1673.0,0.2,0.52
HAP,HAP,,water,,,Ceramic,PTFE,Dolapix CE 64,0.04,PVA,0.04,,8.0,,2.0,873.0,0.15,0.64
HAP,HAP,PMMA,water,,,Ceramic,silicone,,,PVA,0.02,255.0,0.0,8.0,2.0,873.0,0.2406,0.6264
HAP,HAP,,TBA,,,Ceramic,polyethylene,citric acid,0.01,,,,0.0,,1.0,873.0,0.1196,0.681
HAP,HAP,PMMA,water,,,Ceramic,silicone,,,PVA,0.02,255.0,0.0,8.0,2.0,873.0,0.2406,0.6569
HAP,HAP,,water,,,Ceramic,PVC,,,,,253.0,0.0,,3.0,1623.0,0.2,0.518
HAP,HAP,,water,,,Ceramic,PVC,Dynol 604,0.0075,PVA,0.015,253.0,0.0,,3.0,1623.0,0.1,0.65
HAP,HAP,,water,,,Ceramic,PTFE,Dolapix CE 64,0.04,PVA,0.04,,8.0,,2.0,973.0,0.15,0.76
HAP,HAP,,water,,,Ceramic,polyethylene,sodium polyacrylate,0.01,PVA,0.005,243.0,0.0,0.0,3.0,1623.0,0.2,0.55
HAP,HAP,,water,,,Ceramic,PTFE,Dolapix CE 64,0.04,PVA,0.04,,8.0,72.0,2.0,973.0,0.15,0.76
HAP,HAP,,water,,,Ceramic,PTFE,Dolapix CE 64,0.04,PVA,0.04,,8.0,,2.0,873.0,0.15,0.6
HAP,HAP,,water,,,Ceramic,PVC,,,,,253.0,0.0,,3.0,1623.0,0.2,0.528
HAP,HAP,,water,,,Ceramic,PTFE,Dolapix CE 64,0.04,PVA,0.04,,11.0,,2.0,1563.0,0.15,0.6
HAP,HAP,,water,,,Ceramic,PTFE,Dolapix CE 64,0.04,PVA,0.04,,2.0,,2.0,1563.0,0.15,0.78
HAP,HAP,,water,,,Ceramic,PTFE,Dolapix CE 64,0.04,PVA,0.04,,14.0,,2.0,1563.0,0.15,0.6
HAP,HAP,,water,,,Ceramic,PVC,,,,,253.0,0.0,,3.0,1623.0,0.2,0.538
HAP,HAP,,water,,,Ceramic,PTFE,Dolapix CE 64,0.04,PVA,0.04,,5.0,,2.0,1563.0,0.15,0.78
HAP,HAP,,camphene,,,Ceramic,graphite,Hypermer KD 4,0.03,,,,0.0,0.0,3.0,1573.0,0.2,0.6
HAP,HAP,,water,,,Ceramic,PVC,,,,,253.0,0.0,,3.0,1623.0,0.2,0.55
HAP,HAP,,water,,,Ceramic,PVC,,,,,253.0,0.0,,3.0,1623.0,0.2,0.515
HAP,HAP,,water,,,Ceramic,PVC,,,,,253.0,0.0,,3.0,1623.0,0.2,0.545
HAP,HAP,,water,,,Ceramic,PVC,Dynol 604,0.0075,PVA,0.015,253.0,0.0,,3.0,1623.0,0.2,0.55
HAP,HAP,,water,,,Ceramic,PTFE,Dolapix CE 64,0.04,PVA,0.04,,8.0,,2.0,873.0,0.15,0.77
HAP,HAP,,water,,,Ceramic,PVC,,,,,253.0,0.0,,3.0,1623.0,0.2,0.51
HAP,HAP,,water,,,Ceramic,polyethylene,SND 6800,0.02,,,,0.0,,2.0,1673.0,0.25,0.765
HAP,HAP,,water,,,Ceramic,PVC,,,,,253.0,0.0,,3.0,1623.0,0.2,0.49
HAP,HAP,,water,,,Ceramic,PTFE,Dolapix CE 64,0.04,PVA,0.04,,,,2.0,1563.0,0.15,0.78
HAP,HAP,,TBA,,,Ceramic,polyethylene,citric acid,0.01,,,,0.0,,1.0,873.0,0.1196,0.646
HAP,HAP,,water,,,Ceramic,polyethylene,sodium polyacrylate,0.01,PVA,0.005,243.0,0.0,0.0,3.0,1623.0,0.3,0.475
HAP,HAP,,water,,,Ceramic,PTFE,Dolapix CE 64,0.04,PVA,0.04,,14.0,,2.0,1563.0,0.15,0.78
HAP,HAP,,water,,,Ceramic,PVC,,,,,253.0,0.0,,3.0,1623.0,0.2,0.48
HAP,HAP,,camphene,,,Ceramic,graphite,Hypermer KD 4,0.03,,,,0.0,0.0,3.0,1573.0,0.25,0.52
HAP,HAP,,water,,,Ceramic,PTFE,Dolapix CE 64,0.04,PVA,0.04,,1.0,48.0,2.0,1773.0,0.15,0.5331
HAP,HAP,,TBA,,,Ceramic,polyethylene,citric acid,0.01,,,,0.0,,1.0,873.0,0.1196,0.595
HAP,HAP,,water,,,Ceramic,polyethylene,sodium polyacrylate,0.01,PVA,0.005,243.0,0.0,0.0,3.0,1623.0,0.1,0.525
HAP,HAP,,water,,,Ceramic,PTFE,Dolapix CE 64,0.04,PVA,0.04,,0.0,,2.0,1473.0,0.23,0.69
HAP,HAP,,water,,,Ceramic,PVC,Dynol 604,0.0075,PVA,0.015,253.0,0.0,,3.0,1623.0,0.1,0.67
HAP,HAP,,water,,,Ceramic,PVC,,,,,253.0,0.0,,3.0,1623.0,0.2,0.46
HAP,HAP,,water,,,Ceramic,polyethylene,sodium polyacrylate,0.01,PVA,0.005,243.0,0.0,0.0,3.0,1623.0,0.2,0.45
HAP,HAP,,TBA,,,Ceramic,polyethylene,citric acid,0.01,,,,0.0,,1.0,873.0,0.1744,0.57
HAP,HAP,,water,,,Ceramic,polyethylene,sodium polyacrylate,0.01,PVA,0.005,243.0,0.0,0.0,3.0,1623.0,0.3,0.425
HAP,HAP,,camphene,,,Ceramic,graphite,Hypermer KD 4,0.03,,,,0.0,0.0,3.0,1573.0,0.3,0.48
HAP,HAP,,TBA,,,Ceramic,polyethylene,citric acid,0.01,,,,0.0,,1.0,873.0,0.1744,0.499
HAP,HAP,,water,,,Ceramic,PTFE,Dolapix CE 64,0.04,PVA,0.04,,0.0,,2.0,1473.0,0.27,0.58
HAP,HAP,,water,,,Ceramic,polyethylene,sodium polyacrylate,0.01,PVA,0.005,243.0,0.0,0.0,3.0,1623.0,0.45,0.375
HAP,HAP,,camphene,,,Ceramic,graphite,Hypermer KD 4,0.03,,,,0.0,0.0,3.0,1573.0,0.36,0.38
HAP,HAP,,TBA,,,Ceramic,polyethylene,citric acid,0.01,,,,0.0,,1.0,873.0,0.1744,0.419
HAP,HAP,,water,,,Ceramic,PTFE,Dolapix CE 64,0.04,PVA,0.04,,0.0,,2.0,1473.0,0.36,0.45
HAP,HAP,,camphene,,,Ceramic,polyethylene,Hypermer KD 4,0.06,PS,0.1,,0.0,,,1523.0,0.1,0.75
HAP,HAP,,water,,,Ceramic,PTFE,Darvan 811,0.01,PVA,0.01,,0.0,,,1573.0,0.32,0.47
HAP,HAP,,water,,,Ceramic,PTFE,Darvan 811,0.01,PVA,0.01,,0.5,,4.0,1673.0,0.25,0.56
HAP,HAP,,water,,,Ceramic,PTFE,Darvan 811,0.01,PVA,0.01,,0.5,,4.0,1723.0,0.25,0.56
HAP,HAP,,water,,,Ceramic,PTFE,Darvan 811,0.01,PVA,0.01,,10.0,,4.0,1573.0,0.25,0.56
HAP,HAP,,water,,,Ceramic,PTFE,Darvan 811,0.01,PVA,0.01,,7.0,,4.0,1573.0,0.25,0.56
HAP,HAP,,camphene,,,Ceramic,polyethylene,Hypermer KD 4,0.06,,,,0.0,,3.0,1623.0,0.1,0.76
HAP,HAP,,camphene,,,Ceramic,polyethylene,Hypermer KD 4,0.06,PS,0.1,,0.0,,,1523.0,0.15,0.66
HAP,Al2O3/HAP,,water,,,Ceramic,PTFE,Darvan C,0.01,PVA,,,0.0,24.0,,,0.171,0.7
HAP,HAP,,water,,,Ceramic,PTFE,Darvan 811,0.01,PVA,0.01,,0.5,,4.0,1623.0,0.25,0.56
HAP,HAP,,water,,,Ceramic,PTFE,Darvan 811,0.01,PVA,0.01,,0.0,,,1573.0,0.17,0.68
HAP,HAP,,water,,,Ceramic,PTFE,Darvan 811,0.01,PVA,0.01,,3.8,,4.0,1573.0,0.25,0.56
HAP,HAP,,water,,,Ceramic,PTFE,Darvan 811,0.01,PVA,0.01,,5.0,,4.0,1573.0,0.25,0.56
HAP,HAP,,camphene,,,Ceramic,polyethylene,Hypermer KD 4,0.06,,,,0.0,,3.0,1623.0,0.2,0.55
HAP,HAP,,camphene,,,Ceramic,polyethylene,Hypermer KD 4,0.06,PS,0.1,,0.0,,,1523.0,0.2,0.57
HAP,HAP,,camphene,,,Ceramic,polyethylene,,,,,,0.0,,3.0,1573.0,0.2,0.78
HAP,HAP,,water,,,Ceramic,PTFE,Darvan 811,0.01,PVA,0.01,,1.0,,4.0,1598.0,0.25,0.56
HAP,HAP,,water,,,Ceramic,PTFE,Darvan 811,0.01,PVA,0.01,,2.0,,4.0,1573.0,0.25,0.56
HAP,HAP,,water,,,Ceramic,PTFE,Darvan 811,0.01,PVA,0.01,,5.0,,4.0,1573.0,0.25,0.63
HAP,HAP,,water,,,Ceramic,PTFE,Darvan 811,0.01,PVA,0.01,,0.5,,4.0,1573.0,0.25,0.6
HAP,HAP,,water,one-sided,vertical-up,Ceramic,polytetrafluoroethylene,HydroDisper A160,0.02,,,243.0,,,1.0,1473.0,0.16,0.65
HAP,HAP,,water,one-sided,vertical-up,Ceramic,polytetrafluoroethylene,HydroDisper A160,0.02,,,243.0,,,1.0,1473.0,0.3,0.56
HAP,HAP,,water,one-sided,vertical-up,Ceramic,PVC,Dispex A40,0.02,PVA,0.03,,,24.0,4.0,1573.0,0.2459,0.7
HAP,HAP,,water,one-sided,vertical-up,Ceramic,PVC,Dispex A40,0.02,PVA,0.03,,,24.0,4.0,1573.0,0.2459,0.45
HAP,HAP,,water,one-sided,vertical-up,Ceramic,PVC,Dispex A40,0.02,PVA,0.03,,,24.0,4.0,1573.0,0.2459,0.6
HAP,HAP,,water,one-sided,vertical-up,Ceramic,PVC,Dispex A40,0.02,PVA,0.03,,,24.0,4.0,1573.0,0.2459,0.3
HAP,HAP,,water,one-sided,vertical-up,Ceramic,PVC,Dispex A40,0.02,PVA,0.03,,,24.0,4.0,1573.0,0.2459,0.6
HAP,HAP,,water,one-sided,vertical-up,Ceramic,PVC,Dispex A40,0.02,PVA,0.03,,,12.0,4.0,1573.0,0.2459,0.25
HAP,HAP/PMMA,,water,one-sided,vertical-up,Ceramic/Polymer,PTFE,Darvan 811,0.01,PVA,0.01,,5.0,,3.0,1625.0,0.2,0.6
HAP,HAP/PMMA,,water,one-sided,vertical-up,Ceramic/Polymer,PTFE,Darvan 811,0.01,PVA,0.01,,5.0,,3.0,1625.0,0.3,0.6
HAP,HAP/PMMA,,water,one-sided,vertical-up,Ceramic/Polymer,PTFE,Darvan 811,0.01,PVA,0.01,,5.0,,3.0,1625.0,0.35,0.6
HAP,HAP/PMMA,,water,one-sided,vertical-up,Ceramic/Polymer,PTFE,Darvan 811,0.01,PVA,0.01,,1.0,,3.0,1625.0,0.3,0.6
HAP,HAP/PMMA,,water,one-sided,vertical-up,Ceramic/Polymer,PTFE,Darvan 811,0.01,PVA,0.01,,5.0,,3.0,1625.0,0.3,0.6
HAP,HAP/PMMA,,water,,,Ceramic/Polymer,"plastic, noi",Darvan 811,0.01,Aquazol,0.02,,0.0,48.0,4.0,1573.0,0.2,0.7
HAP,HAP,,water,,,Ceramic,silicone,,,PVA,0.02,255.0,0.0,24.0,2.0,873.0,0.2406,0.605
HAP,HAP,,water,,,Ceramic,silicone,,,PVA,0.06,255.0,0.0,24.0,2.0,873.0,0.2406,0.623
HAP,HAP,,water,,,Ceramic,PTFE,Dolapix CE 64,0.04,PVA,0.04,,8.0,,2.0,1073.0,0.15,0.775
HAP,HAP,,water,,,Ceramic,polyethylene,SND 6800,0.02,,,,0.0,,2.0,1623.0,0.25,0.78
HAP,HAP,,water,,,Ceramic,polyethylene,SND 6800,0.02,,,,0.0,,2.0,1623.0,0.25,0.81
HAP,HAP,,water,,,Ceramic,polyethylene,SND 6800,0.02,,,,0.0,,2.0,1623.0,0.25,0.83
HAP,HAP,,water,,,Ceramic,polyethylene,SND 6800,0.02,,,,0.0,,2.0,1623.0,0.25,0.85
HAP,HAP,,water,,,Ceramic,polyethylene,SND 6800,0.02,,,,0.0,,2.0,1623.0,0.25,0.88
HAP,HAP,,water,,,Ceramic,PTFE,Darvan 811,0.01,PVA,0.01,,0.0,,,1573.0,0.43,0.29
HAP,HAP,,water,,,Ceramic,PVC,Dynol 604,0.0075,DuPont Elvanol,0.015,253.0,0.0,,3.0,1623.0,0.1,0.65
HAP,HAP,,water,,,Ceramic,,Duramax D3005,0.003,gelatin,0.1,,0.0,0.0,1.0,873.0,0.23,0.1847
HAP,HAP,,water,,,Ceramic,,Duramax D3005,0.003,gelatin,0.1,,0.0,0.0,1.0,873.0,0.21,0.2344
HAP,HAP,,water,,,Ceramic,,Duramax D3005,0.003,gelatin,0.1,,0.0,0.0,1.0,873.0,0.18,0.3829
HAP,HAP,,water,,,Ceramic,silicone,Lopon 885,0.015,gelatin,0.02,255.0,0.0,,3.0,873.0,0.23,0.4223
HAP,HAP,,water,,,Ceramic,,Duramax D3005,0.003,gelatin,0.1,,0.0,0.0,1.0,873.0,0.16,0.4366
HAP,HAP,,water,,,Ceramic,silicone,Lopon 885,0.015,gelatin,0.06,255.0,0.0,,3.0,873.0,0.23,0.4665
HAP,HAP,,water,,,Ceramic,steel,,,PVA,0.06,255.0,0.0,8.0,,823.0,0.2406,0.4919
HAP,HAP,,water,,,Ceramic,,Duramax D3005,0.003,gelatin,0.1,,0.0,0.0,1.0,873.0,0.13,0.50065
HAP,HAP,,water,,,Ceramic,,Duramax D3005,0.003,gelatin,0.1,,0.0,0.0,1.0,873.0,0.13,0.5849
HAP,HAP,,water,,,Ceramic,steel,,,PVA,0.02,255.0,0.0,8.0,,823.0,0.2406,0.601
HAP,HAP,PMMA,water,,,Ceramic,silicone,,,PVA,0.02,253.0,0.0,24.0,2.0,823.0,0.2406,0.6213
HAP,HAP,PMMA,water,,,Ceramic,silicone,,,PVA,0.02,253.0,0.0,24.0,2.0,823.0,0.2406,0.635
HAP,HAP,,water,,,Ceramic,silicone,,,PVA,0.02,253.0,0.0,24.0,2.0,773.0,0.2406,0.6466
HAP,HAP,PMMA,water,,,Ceramic,silicone,,,PVA,0.02,253.0,0.0,24.0,2.0,823.0,0.2406,0.6525
HAP,HAP,,water,,,Ceramic,PVC,Dynol 604,0.0075,PVA,0.015,253.0,0.0,,3.0,1623.0,0.2,0.46
HAP,HAP/SiO2,,water,,,Ceramic,"metal, NOI",polyacrylic acid,0.015,,,,0.0,48.0,4.0,1373.0,0.2671,0.582
HAP,Bioglass,,water,,,Ceramic,,Dolapix CE 64,0.06,,,,0.0,,4.0,1373.0,0.1744,0.55
HAP,HAP,,water,,,Ceramic,PVC,Dynol 604,0.0075,PVA,0.015,253.0,0.0,,3.0,1623.0,0.1,0.67
HAP,HAP,,water,,,Ceramic,PVC,Dynol 604,0.0075,PVA,0.015,253.0,0.0,,3.0,1673.0,0.1,0.67
HAP,HAP,,water,,,Ceramic,PVC,Dynol 604,0.0075,PVA,0.015,253.0,0.0,,3.0,1623.0,0.1,0.45
HAP,HAP,,water,,,Ceramic,PVC,Dynol 604,0.0075,PVA,0.015,253.0,0.0,,3.0,1648.0,0.1,0.68
HAP,Bioglass,,water,,,Ceramic,,Dolapix CE 64,0.06,,,,0.0,,4.0,1373.0,0.1744,0.4
HAP,HAP,,water,,,Ceramic,silicone,,,PVA,0.02,255.0,0.0,8.0,,823.0,0.2406,0.198
HAP,HAP,,water,,,Ceramic,silicone,,,PVA,0.06,255.0,0.0,8.0,,823.0,0.2406,0.4148
HAP,HAP,,water,,,Ceramic,PVC,Dynol 604,0.0075,PVA,0.015,253.0,0.0,,3.0,1623.0,0.1,0.68
HAP,HAP,,water,,,Ceramic,PVC,Dynol 604,0.0075,PVA,0.015,253.0,0.0,,3.0,1623.0,0.1,0.7
HAP,HAP,,water,,,Ceramic,PVC,Dynol 604,0.0075,DuPont Elvanol,0.015,253.0,0.0,,3.0,1623.0,0.1,0.7
HAP,HAP,,water,,,Ceramic,PVC,Dynol 604,0.0075,DuPont Elvanol,0.015,253.0,0.0,,3.0,1623.0,0.1,0.7
HAP,HAP,,water,,,Ceramic,PVC,Dynol 604,0.0075,PVA,0.015,253.0,0.0,,3.0,1623.0,0.1,0.7
HAP,Bioglass,,water,,,Ceramic,,Dolapix CE 64,0.06,,,,0.0,,4.0,1373.0,0.1744,0.2
HAP,Bioglass,,water,,,Ceramic,,Dolapix CE 64,0.06,,,,0.0,,4.0,1373.0,0.1744,0.15
HAP,HAP,,water,,,Ceramic,PVC,Dynol 604,0.0075,PVA,0.015,253.0,0.0,,3.0,1623.0,0.1,0.63
HAP,HAP,,water,,,Ceramic,PVC,Dynol 604,0.0075,PVA,0.015,253.0,0.0,,3.0,1623.0,0.2,0.37
HAP,HAP,,water,,,Ceramic,PVC,Dynol 604,0.0075,PVA,0.015,253.0,0.0,,3.0,1623.0,0.1,0.65
HAP,HAP,,water,,,Ceramic,PVC,Dynol 604,0.0075,DuPont Elvanol,0.015,253.0,0.0,,3.0,1623.0,0.1,0.65
HAP,HAP,,water,,,Ceramic,PVC,Dynol 604,0.0075,PVA,0.015,253.0,0.0,,3.0,1623.0,0.1,0.65
HAP,HAP,,water,,,Ceramic,polyethylene,SND 6800,0.02,,,,0.0,,2.0,1673.0,0.25,0.75
HAP,HAP,,water,,,Ceramic,polyethylene,SND 6800,0.02,,,,0.0,,2.0,1673.0,0.25,0.76
HAP,HAP,,water,,,Ceramic,PVC,Dynol 604,0.0075,PVA,0.015,253.0,0.0,,3.0,1623.0,0.05,0.85
HAP,HAP,,water,,,Ceramic,PVC,Dynol 604,0.0075,PVA,0.015,253.0,0.0,,3.0,1623.0,0.1,0.7
HAP,HAP,,water,,,Ceramic,silicone,,,,,255.0,0.0,24.0,2.0,873.0,0.4251,0.204
HAP,HAP,,water,,,Ceramic,silicone,,,,,255.0,0.0,24.0,2.0,873.0,0.2406,0.236
HAP,HAP,,water,,,Ceramic,PTFE,Darvan 811,0.01,PVA,0.01,,0.0,,,1573.0,0.37,0.42
HAP,HAP,,water,,,Ceramic,silicone,Lopon 885,0.015,gelatin,,255.0,0.0,,3.0,873.0,0.23,0.4619
HAP,HAP,,water,,,Ceramic,PVC,Dynol 604,0.0075,PVA,0.015,253.0,0.0,,3.0,1623.0,0.15,0.55
HAP,HAP,,water,,,Ceramic,silicone,,,PVA,0.12,255.0,0.0,24.0,2.0,873.0,0.2406,0.568
HAP,HAP/PMMA,,water,,,Ceramic/Polymer,"plastic, noi",Darvan 811,0.01,Aquazol,0.02,,0.0,48.0,4.0,1573.0,0.2,0.28
HAP,HAP/PMMA,,water,,,Ceramic/Polymer,"plastic, noi",Darvan 811,0.01,Aquazol,0.02,,0.0,48.0,4.0,1573.0,0.2,0.16
HAP,HAP/Collagen,collagen,water,,,Ceramic/Polymer,silicone,,,,,243.0,0.0,0.0,0.5,873.0,0.04,0.95
HAP,HAP/Collagen,collagen,water,,,Ceramic/Polymer,silicone,,,,,,0.0,0.0,0.5,873.0,0.04,0.95
HAP,HAP/Collagen,collagen,water,,,Ceramic/Polymer,silicone,,,,,77.0,0.0,0.0,0.5,873.0,0.04,0.95
HAP,HAP/Collagen,collagen,water,,,Ceramic/Polymer,silicone,,,,,243.0,0.0,0.0,0.5,873.0,0.04,0.95
Al2O3,Al2O3/Chitosan/Gelatin,chitosan,acetic acid,,,Ceramic,PTFE,,,,,,1.0,,,,0.27,0.914
Al2O3,Al2O3/Chitosan/Gelatin,chitosan,acetic acid,,,Ceramic,PTFE,,,,,,10.0,,,,0.27,0.918
HAP,HAP/SiO2,SiO2,water,,,Ceramic,PTFE,Dolapix CE 64,0.04,PVA,0.04,,1.0,,24.0,873.0,0.15,0.8612
HAP,HAP/SiO2,SiO2,water,,,Ceramic,PTFE,Dolapix CE 64,0.04,PVA,0.04,,1.0,,24.0,873.0,0.15,0.8582
HAP,HAP/SiO2,SiO2,water,,,Ceramic,PTFE,Dolapix CE 64,0.04,PVA,0.04,,1.0,,24.0,873.0,0.15,0.8519
Al2O3,Al2O3/Chitosan/Gelatin,chitosan,acetic acid,,,Ceramic,PTFE,,,,,,10.0,,,,0.27,0.902
Al2O3,Al2O3/Chitosan/Gelatin,chitosan,acetic acid,,,Ceramic,PTFE,,,,,,1.0,,,,0.27,0.908
HAP,Al2O3/HAP,Al2O3,water,,,Ceramic,PTFE,Dolapix CE 64,0.04,PVA,0.04,,1.0,,24.0,873.0,0.15,0.8496
HAP,Al2O3/HAP,Al2O3,water,,,Ceramic,PTFE,Dolapix CE 64,0.04,PVA,0.04,,4.0,,24.0,873.0,0.15,0.8445
Al2O3,Al2O3/Chitosan/Gelatin,chitosan,acetic acid,,,Ceramic,PTFE,,,,,,1.0,,,,0.27,0.905
HAP,HAP/SiO2,SiO2,water,,,Ceramic,PTFE,Dolapix CE 64,0.04,PVA,0.04,,4.0,,24.0,873.0,0.15,0.8646
Al2O3,Al2O3/Chitosan/Gelatin,chitosan,acetic acid,,,Ceramic,PTFE,,,,,,10.0,,,,0.27,0.909
HAP,HAP/SiO2,SiO2,water,,,Ceramic,PTFE,Dolapix CE 64,0.04,PVA,0.04,,1.0,,24.0,873.0,0.15,0.8443
PVA,HAP/Cellulose/PVA,,water,,,Ceramic/Polymer,,,,,,233.0,0.0,5.0,,,0.04,0.91
HAP,HAP/SiO2,SiO2,water,,,Ceramic,PTFE,Dolapix CE 64,0.04,PVA,0.04,,4.0,,24.0,873.0,0.15,0.8583
HAP,HAP/SiO2,SiO2,water,,,Ceramic,PTFE,Dolapix CE 64,0.04,PVA,0.04,,4.0,,24.0,873.0,0.15,0.8496
HAP,HAP/Gelatin,,water,,,Ceramic/Polymer,,,,PVA,0.01,263.0,0.0,,2.0,1773.0,0.15,0.65
SiC,Al-Si-Mg/SiC,,water,,,Metal/Ceramic,Teflon,CMC,0.008,CMC,,263.0,0.0,24.0,0.5,773.0,0.2,0.018
SiC,Al-Si-Mg/SiC,,water,,,Metal/Ceramic,Teflon,CMC,0.008,CMC,,263.0,0.0,24.0,0.5,773.0,0.4,0.019
SiC,Al-Si-Mg/SiC,,water,,,Metal/Ceramic,Teflon,CMC,0.008,CMC,,263.0,0.0,24.0,0.5,773.0,0.3,0.016
HAP,HAP/SiO2,SiO2,water,,,Ceramic,PTFE,Dolapix CE 64,0.04,PVA,0.04,,1.0,,24.0,873.0,0.15,0.82
Ca3ZrSi2O9,Ca3ZrSi2O9,,water,,,Ceramic,polyethylene,Dolapix P62,0.03,PVA,0.05,,1.0,,1.0,873.0,0.125,0.6427
HAP,Al2O3/HAP,Al2O3,water,,,Ceramic,PTFE,Dolapix CE 64,0.04,PVA,0.04,,1.0,,24.0,873.0,0.15,0.7994
HAP,HAP/SiO2,SiO2,water,,,Ceramic,PTFE,Dolapix CE 64,0.04,PVA,0.04,,4.0,,24.0,873.0,0.15,0.839
PVA,HAP/Cellulose/PVA,collagen,water,,,Ceramic/Polymer,,,,,,233.0,0.0,5.0,,,0.07,0.9
PVA,HAP/Cellulose/PVA,collagen,water,,,Ceramic/Polymer,,,,,,233.0,0.0,5.0,,,0.07,0.89
PVA,HAP/Cellulose/PVA,collagen,water,,,Ceramic/Polymer,,,,,,233.0,0.0,5.0,,,0.07,0.87
HAP,HAP/CP,,TBA,,,Ceramic,polyurethane,citric acid,0.01,,,,0.0,0.0,1.0,963.0,0.1,0.84
Ca3ZrSi2O9,Ca3ZrSi2O9,,water,,,Ceramic,polyethylene,Dolapix P62,0.03,PVA,0.05,,4.0,,1.0,873.0,0.125,0.6357
HAP,Al2O3/HAP,Al2O3,water,,,Ceramic,PTFE,Dolapix CE 64,0.04,PVA,0.04,,1.0,,24.0,873.0,0.15,0.7916
HAP,Al2O3/HAP,Al2O3,water,,,Ceramic,PTFE,Dolapix CE 64,0.04,PVA,0.04,,1.0,,24.0,873.0,0.15,0.7936
PVA,HAP/Cellulose/PVA,collagen,water,,,Ceramic/Polymer,,,,,,233.0,0.0,5.0,,,0.07,0.89
Ca3ZrSi2O9,Ca3ZrSi2O9,,water,,,Ceramic,polyethylene,Dolapix P62,0.03,PVA,0.05,,1.0,,1.0,873.0,0.2,0.5844
YSZ,Al2O3/ZrO2,Al2O3,water,,,Ceramic,silicone,NH4PAA,0.0065,Duramax B-1000,0.03,,0.0,24.0,,773.0,0.11,0.79
LSM,LSM/YSZ,YSZ,water,,,Ceramic,,Darvan CN,0.02,PEG,0.01,,2.0,12.0,1.0,873.0,0.17,0.65
HAP,HAP/TCP,,camphene,,,Ceramic,"metal, NOI",Texaphor 963,0.06,,,303.0,0.0,20.0,1.0,1493.0,0.1,0.73
HAP,Al2O3/HAP,Al2O3,water,,,Ceramic,PTFE,Dolapix CE 64,0.04,PVA,0.04,,1.0,,24.0,873.0,0.15,0.7873
PVA,HAP/Cellulose/PVA,collagen,water,,,Ceramic/Polymer,,,,,,233.0,0.0,5.0,,,0.07,0.87
HAP,HAP/CP,(Ca10(PO4)6(OH)2),TBA,,,Ceramic,polyurethane,citric acid,0.01,,,,0.0,0.0,1.0,963.0,0.1,0.79
HAP,HAP/TCP,,camphene,,,Ceramic,"metal, NOI",Texaphor 963,0.06,,,296.0,0.0,20.0,1.0,1493.0,0.1,0.72
Ca3ZrSi2O9,Ca3ZrSi2O9,,water,,,Ceramic,polyethylene,Dolapix P62,0.03,PVA,0.05,,4.0,,1.0,873.0,0.2,0.5822
HAP,HAP/SiO2,SiO2,water,,,Ceramic,PTFE,Dolapix CE 64,0.04,PVA,0.04,,1.0,,24.0,873.0,0.15,0.797
HAP,Al2O3/HAP,Al2O3,water,,,Ceramic,PTFE,Dolapix CE 64,0.04,PVA,0.04,,4.0,,24.0,873.0,0.15,0.8037
chitosan,TCP/Chitosan,TCP,water,,,Ceramic/Polymer,"plastic, noi",acetic acid,,,,253.0,0.0,6.0,,,0.1468,0.71
HAP,HAP/CP,(Ca10(PO4)6(OH)2),TBA,,,Ceramic,polyurethane,citric acid,0.01,,,,0.0,0.0,1.0,963.0,0.1,0.75
chitosan,TCP/Chitosan,TCP,water,,,Ceramic/Polymer,"plastic, noi",acetic acid,,,,253.0,0.0,6.0,,,0.1468,0.68
chitosan,TCP/Chitosan,TCP,water,,,Ceramic/Polymer,"plastic, noi",acetic acid,,,,253.0,0.0,6.0,,,0.1468,0.68
HAP,HAP/Gelatin,,water,,,Ceramic/Polymer,,Darvan C,0.01,PVA,0.01,263.0,0.0,,2.0,1773.0,0.25,0.48
HAP,HAP/CP,,TBA,,,Ceramic,polyurethane,citric acid,0.01,,,,0.0,0.0,1.0,963.0,0.1,0.75
HAP,HAP/TCP,,camphene,,,Ceramic,"metal, NOI",Texaphor 963,0.06,,,,0.0,20.0,1.0,1493.0,0.1,0.7
HAP,Al2O3/HAP,Al2O3,water,,,Ceramic,PTFE,Dolapix CE 64,0.04,PVA,0.04,,4.0,,24.0,873.0,0.15,0.8001
HAP,HAP/SiO2,SiO2,water,,,Ceramic,PTFE,Dolapix CE 64,0.04,PVA,0.04,,1.0,,24.0,873.0,0.15,0.7952
chitosan,TCP/Chitosan,TCP,water,,,Ceramic/Polymer,"plastic, noi",acetic acid,,,,253.0,0.0,6.0,,,0.1468,0.73
chitosan,TCP/Chitosan,TCP,water,,,Ceramic/Polymer,"plastic, noi",acetic acid,,,,253.0,0.0,6.0,,,0.1468,0.83
HAP,HAP/SiO2,SiO2,water,,,Ceramic,PTFE,Dolapix CE 64,0.04,PVA,0.04,,1.0,,24.0,873.0,0.15,0.7805
chitosan,TCP/Chitosan,TCP,water,,,Ceramic/Polymer,"plastic, noi",acetic acid,,,,253.0,0.0,6.0,,,0.1468,0.78
chitosan,TCP/Chitosan,TCP,water,,,Ceramic/Polymer,"plastic, noi",acetic acid,,,,253.0,0.0,6.0,,,0.1468,0.76
chitosan,TCP/Chitosan,TCP,water,,,Ceramic/Polymer,"plastic, noi",acetic acid,,,,253.0,0.0,6.0,,,0.1468,0.76
chitosan,TCP/Chitosan,TCP,water,,,Ceramic/Polymer,"plastic, noi",acetic acid,,,,253.0,0.0,6.0,,,0.1468,0.75
HAP,HAP/SiO2,SiO2,water,,,Ceramic,PTFE,Dolapix CE 64,0.04,PVA,0.04,,4.0,,24.0,873.0,0.15,0.8095
chitosan,TCP/Chitosan,TCP,water,,,Ceramic/Polymer,"plastic, noi",acetic acid,,,,253.0,0.0,6.0,,,0.1468,0.74
chitosan,TCP/Chitosan,TCP,water,,,Ceramic/Polymer,"plastic, noi",acetic acid,,,,253.0,0.0,6.0,,,0.1468,0.73
HAP,HAP/TCP,,camphene,,,Ceramic,"metal, NOI",Texaphor 963,0.06,,,277.0,0.0,20.0,1.0,1493.0,0.1,0.71
HAP,HAP/CP,(Ca10(PO4)6(OH)2),TBA,,,Ceramic,polyurethane,citric acid,0.01,,,,0.0,0.0,1.0,963.0,0.1,0.72
ZrB2,ZrB2/SiC,SiC,camphene,,,Ceramic,,Hypemer KD,0.03,,,,0.0,72.0,3.0,823.0,0.25,0.55
ZrB2,ZrB2/SiC,SiC,camphene,,,Ceramic,,Hypemer KD,0.03,,,,0.0,72.0,3.0,823.0,0.3,0.42
Al2O3,Al2O3/ZrO2,ZrO2,water,,,Ceramic,silicone,NH4PAA,0.0065,Duramax B-1000,0.03,,0.0,24.0,,773.0,0.5,0.19
ZrB2,ZrB2/SiC,SiC,camphene,,,Ceramic,,Hypemer KD,0.03,,,,0.0,72.0,3.0,823.0,0.2,0.65
Al2O3,Al2O3/ZrO2,YSZ,water,,,Ceramic,Teflon,,,sodium polymethacrylate,0.005,253.0,0.0,48.0,30.0,773.0,0.3,0.48
Al2O3,Al2O3/ZrO2,YSZ,water,,,Ceramic,Teflon,,,sodium polymethacrylate,0.005,253.0,0.0,48.0,30.0,773.0,0.3,0.55
Al2O3,Al2O3/ZrO2,ZrO2,water,,,Ceramic,silicone,NH4PAA,0.0065,Duramax B-1000,0.03,,0.0,24.0,,773.0,0.146,0.74
Al2O3,Al2O3/ZrO2,YSZ,water,,,Ceramic,Teflon,,,sodium polymethacrylate,0.005,253.0,0.0,48.0,30.0,773.0,0.3,0.54
Al2O3,Al2O3/ZrO2,YSZ,water,,,Ceramic,Teflon,,,sodium polymethacrylate,0.005,253.0,0.0,48.0,30.0,773.0,0.3,0.45
Al2O3,Al2O3/ZrO2,ZrO2,water,,,Ceramic,silicone,NH4PAA,0.0065,Duramax B-1000,0.03,,0.0,24.0,,773.0,0.37,0.35
Al2O3,Al2O3/ZrO2,YSZ,water,,,Ceramic,Teflon,,,sodium polymethacrylate,0.005,253.0,0.0,48.0,30.0,773.0,0.3,0.52
HAP,HAP/SiO2,SiO2,water,,,Ceramic,PTFE,Dolapix CE 64,0.04,PVA,0.04,,4.0,,24.0,873.0,0.15,0.2982
Al2O3,Al2O3/ZrO2,YSZ,water,,,Ceramic,Teflon,,,sodium polymethacrylate,0.005,253.0,0.0,48.0,30.0,773.0,0.3,0.6
Al2O3,Al2O3/ZrO2,YSZ,water,,,Ceramic,Teflon,,,sodium polymethacrylate,0.005,253.0,0.0,48.0,30.0,773.0,0.3,0.57
Al2O3,Al2O3/ZrO2,YSZ,water,,,Ceramic,Teflon,,,sodium polymethacrylate,0.005,253.0,0.0,48.0,30.0,773.0,0.3,0.52
HAP,HAP/SiO2,SiO2,water,,,Ceramic,PTFE,Dolapix CE 64,0.04,PVA,0.04,,1.0,,24.0,873.0,0.15,0.3127
HAP,HAP/SiO2,SiO2,water,,,Ceramic,PTFE,Dolapix CE 64,0.04,PVA,0.04,,4.0,,24.0,873.0,0.15,0.8466
HAP,HAP/SiO2,SiO2,water,,,Ceramic,PTFE,Dolapix CE 64,0.04,PVA,0.04,,1.0,,24.0,873.0,0.15,0.8404
HAP,Al2O3/HAP,Al2O3,water,,,Ceramic,PTFE,Dolapix CE 64,0.04,PVA,0.04,,1.0,,24.0,873.0,0.15,0.8381
PVA,HAP/Cellulose/PVA,,water,,,Ceramic/Polymer,,,,,,233.0,0.0,5.0,,,0.07,0.9
HAP,Al2O3/HAP,Al2O3,water,,,Ceramic,PTFE,Dolapix CE 64,0.04,PVA,0.04,,4.0,,24.0,873.0,0.15,0.8259
HAP,Al2O3/HAP,Al2O3,water,,,Ceramic,PTFE,Dolapix CE 64,0.04,PVA,0.04,,4.0,,24.0,873.0,0.15,0.7906
HAP,HAP/CP,,TBA,,,Ceramic,polyurethane,citric acid,0.01,,,,0.0,0.0,1.0,963.0,0.1,0.68
HAP,HAP/CP,(Ca10(PO4)6(OH)2),TBA,,,Ceramic,polyurethane,citric acid,0.01,,,,0.0,0.0,1.0,963.0,0.1,0.69
HAP,HAP/CP,(Ca10(PO4)6(OH)2),TBA,,,Ceramic,polyurethane,citric acid,0.01,,,,0.0,0.0,1.0,963.0,0.1,0.65
HAP,HAP/Gelatin,,water,,,Ceramic/Polymer,,Darvan C,0.01,PVA,0.01,263.0,0.0,,2.0,1773.0,0.3,0.43
HAP,HAP/Gelatin,,water,,,Ceramic/Polymer,,Darvan C,0.01,PVA,0.01,263.0,0.0,,2.0,1773.0,0.35,0.31
LSM,LSM/YSZ,YSZ,water,,,Ceramic,,Darvan CN,0.02,PEG,0.01,,2.0,12.0,1.0,873.0,0.17,0.57
HAP,Al2O3/HAP,Al2O3,water,,,Ceramic,PTFE,Dolapix CE 64,0.04,PVA,0.04,,4.0,,24.0,873.0,0.15,0.7838
HAP,HAP/SiO2,SiO2,water,,,Ceramic,PTFE,Dolapix CE 64,0.04,PVA,0.04,,4.0,,24.0,873.0,0.15,0.8071
HAP,HAP/CP,(Ca10(PO4)6(OH)2),TBA,,,Ceramic,polyurethane,citric acid,0.01,,,,0.0,0.0,1.0,963.0,0.1,0.6
HAP,HAP/Gelatin,,water,,,Ceramic/Polymer,,Darvan C,0.01,PVA,0.01,263.0,0.0,,2.0,1773.0,0.2,0.56
HAP,HAP/SiO2,SiO2,water,,,Ceramic,PTFE,Dolapix CE 64,0.04,PVA,0.04,,4.0,,24.0,873.0,0.15,0.7909
HAP,HAP/SiO2,SiO2,water,,,Ceramic,PTFE,Dolapix CE 64,0.04,PVA,0.04,,4.0,,24.0,873.0,0.15,0.78
HAP,HAP/SiO2,SiO2,water,,,Ceramic,PTFE,Dolapix CE 64,0.04,PVA,0.04,,1.0,,24.0,873.0,0.15,0.7371
YSZ,Al2O3/ZrO2,Al2O3,water,,,Ceramic,silicone,NH4PAA,0.0065,Duramax B-1000,0.03,,0.0,24.0,,773.0,0.11,0.74
LSM,LSM/YSZ,YSZ,water,,,Ceramic,,Darvan CN,0.02,PEG,0.01,,5.0,12.0,1.0,873.0,0.17,0.65
HAP,HAP/SiO2,SiO2,water,,,Ceramic,PTFE,Dolapix CE 64,0.04,PVA,0.04,,4.0,,24.0,873.0,0.15,0.7302
HAP,BT/HAP,BT,water,,,Ceramic,PDMS,HydroDisper A160,0.01,PVA,0.01,173.0,1.0,24.0,3.0,873.0,0.2,0.7
HAP,BT/HAP,BT,water,,,Ceramic,PDMS,HydroDisper A160,0.01,PVA,,,0.0,36.0,3.0,1373.0,0.1,0.65
HAP,BT/HAP,BT,water,,,Ceramic,PDMS,HydroDisper A160,0.01,PVA,0.01,173.0,5.0,24.0,3.0,873.0,0.1,0.66
HAP,HAP/Gelatin,,water,,,Ceramic/Polymer,,Darvan C,0.01,PVA,0.01,263.0,0.0,,2.0,1773.0,0.2,0.56
HAP,HAP/Gelatin,,water,,,Ceramic/Polymer,,Darvan C,0.01,PVA,0.01,263.0,0.0,,2.0,1773.0,0.25,0.48
HAP,BT/HAP,BT,water,,,Ceramic,PDMS,HydroDisper A160,0.01,PVA,0.01,173.0,5.0,24.0,3.0,873.0,0.2,0.606
HAP,BT/HAP,BT,water,,,Ceramic,PDMS,HydroDisper A160,0.01,PVA,0.01,173.0,5.0,24.0,3.0,873.0,0.3,0.574
HAP,BT/HAP,BT,water,,,Ceramic,PDMS,HydroDisper A160,0.01,PVA,0.01,173.0,5.0,24.0,3.0,873.0,0.2,0.589
Al2O3,Al2O3/ZrO2,YSZ,water,,,Ceramic,Teflon,,,sodium polymethacrylate,0.005,253.0,0.0,48.0,30.0,773.0,0.3,0.6
LSM,LSM/YSZ,YSZ,water,,,Ceramic,,Darvan CN,0.02,PEG,0.01,,38.0,12.0,1.0,873.0,0.17,0.65
HAP,HAP/TCP,,camphene,,,Ceramic,"metal, NOI",Texaphor 963,0.06,,,,0.0,20.0,1.0,1493.0,0.2,0.45
HAP,BT/HAP,BT,water,,,Ceramic,PDMS,HydroDisper A160,0.01,PVA,,,0.0,36.0,3.0,1373.0,0.2,0.54
HAP,BT/HAP,BT,water,,,Ceramic,PDMS,HydroDisper A160,0.01,PVA,0.01,173.0,5.0,24.0,3.0,873.0,0.2,0.57
HAP,BT/HAP,BT,water,,,Ceramic,PDMS,HydroDisper A160,0.01,PVA,0.01,173.0,5.0,24.0,3.0,873.0,0.2,0.574
HAP,BT/HAP,BT,water,,,Ceramic,PDMS,HydroDisper A160,0.01,PVA,0.01,173.0,5.0,24.0,3.0,873.0,0.4,0.4
LSM,LSM/YSZ,YSZ,water,,,Ceramic,,Darvan CN,0.02,PEG,0.01,,10.0,12.0,1.0,873.0,0.17,0.57
HAP,BT/HAP,BT,water,,,Ceramic,PDMS,HydroDisper A160,0.01,PVA,,,0.0,36.0,3.0,1373.0,0.3,0.48
HAP,BT/HAP,BT,water,,,Ceramic,PDMS,HydroDisper A160,0.01,PVA,0.01,173.0,10.0,24.0,3.0,873.0,0.2,0.5
LSM,LSM/YSZ,YSZ,water,,,Ceramic,,Darvan CN,0.02,PEG,0.01,,21.0,12.0,1.0,873.0,0.17,0.65
HAP,BaTiO3/HAP,BaTiO3,water,,,Ceramic,PDMS,HydroDisper A160,0.01,PVA,0.01,,5.0,24.0,,873.0,0.2,0.6
ZrB2,ZrB2-SiC,SiC,camphene,,,Ceramic,,Dolapix,0.015,,,233.0,0.0,0.0,1.0,873.0,0.48,0.41
HAP,BT/HAP,BT,water,,,Ceramic,PDMS,HydroDisper A160,0.01,PVA,,,0.0,36.0,3.0,1373.0,0.4,0.38
LSM,LSM/YSZ,YSZ,water,,,Ceramic,,Darvan CN,0.02,PEG,0.01,,10.0,12.0,1.0,873.0,0.17,0.65
LSM,LSM/YSZ,YSZ,water,,,Ceramic,,Darvan CN,0.02,PEG,0.01,,5.0,12.0,1.0,873.0,0.17,0.57
LSM,LSM/YSZ,YSZ,water,,,Ceramic,,Darvan CN,0.02,PEG,0.01,,21.0,12.0,1.0,873.0,0.17,0.57
HAP,BT/HAP,BT,water,,,Ceramic,PDMS,HydroDisper A160,0.01,PVA,0.01,173.0,20.0,24.0,3.0,873.0,0.2,0.4
LSM,LSM/YSZ,YSZ,water,,,Ceramic,,Darvan CN,0.02,PEG,0.01,,38.0,12.0,1.0,873.0,0.17,0.57
HAP,BT/HAP,BT,water,,,Ceramic,PDMS,HydroDisper A160,0.01,,,,0.0,36.0,3.0,1373.0,0.1,0.68
Al2O3,Al2O3/SiO2,SiO2,water,,,Ceramic,polyethylene,Darvan C,0.012,PVA,0.015,,0.0,,2.0,1773.0,0.0277,0.626
Al2O3,Al2O3/ZrO2,ZrO2,water,,,Ceramic,silicone,NH4PAA,0.0065,Duramax B-1000,0.03,,0.0,24.0,,773.0,0.2041,0.67
Al2O3,Al2O3/SiO2,SiO2,water,,,Ceramic,polyethylene,Darvan C,0.012,PVA,0.015,,0.0,,2.0,1773.0,0.0277,0.669
Al2O3,Al2O3/SiO2,SiO2,water,,,Ceramic,polyethylene,Darvan C,0.012,PVA,0.015,,0.0,,2.0,1773.0,0.0277,0.687
Al2O3,Al2O3/ZrO2,YSZ,water,,,Ceramic,Teflon,,,sodium polymethacrylate,0.005,253.0,0.0,48.0,30.0,773.0,0.3,0.62
HAP,BT/HAP,BT,water,,,Ceramic,PDMS,HydroDisper A160,0.01,,,,0.0,36.0,3.0,1373.0,0.2,0.59
Al2O3,Al2O3/SiO2,SiO2,water,,,Ceramic,polyethylene,Darvan C,0.012,PVA,0.015,,0.0,,2.0,1773.0,0.0277,0.647
ZrB2,ZrB2-SiC,SiC,camphene,,,Ceramic,,Duramax,0.02,,,233.0,0.0,0.0,1.0,873.0,0.48,0.34
HAP,BT/HAP,BT,water,,,Ceramic,PDMS,HydroDisper A160,0.01,,,,0.0,36.0,3.0,1373.0,0.3,0.5
HAP,BaTiO3/HAP,BaTiO3,water,,,Ceramic,PDMS,HydroDisper A160,0.01,PVA,0.01,,5.0,24.0,,873.0,0.3,0.5
Al2O3,Al2O3/ZrO2,YSZ,water,,,Ceramic,Teflon,,,sodium polymethacrylate,0.005,253.0,0.0,48.0,30.0,773.0,0.3,0.53
HAP,HAP/TCP,,camphene,,,Ceramic,"metal, NOI",Texaphor 963,0.06,,,,0.0,20.0,1.0,1493.0,0.3,0.31
Al2O3,Al2O3/SiO2,SiO2,water,,,Ceramic,polyethylene,Darvan C,0.012,PVA,0.015,,0.0,,2.0,1823.0,0.0277,0.548
Al2O3,Al2O3/ZrO2,ZrO2,water,,,Ceramic,silicone,NH4PAA,0.0065,Duramax B-1000,0.03,,0.0,24.0,,773.0,0.278,0.5
HAP,HAP/SiO2,SiO2,water,,,Ceramic,PTFE,Dolapix CE 64,0.04,PVA,0.04,,4.0,,24.0,873.0,0.15,0.3925
HAP,HAP/Gelatin,,water,,,Ceramic/Polymer,,Darvan C,0.01,PVA,0.01,263.0,0.0,,2.0,1773.0,0.38,0.18
HAP,BT/HAP,BT,water,,,Ceramic,PDMS,HydroDisper A160,0.01,,,,0.0,36.0,3.0,1373.0,0.4,0.42
Al2O3,Al2O3/SiO2,SiO2,water,,,Ceramic,polyethylene,Darvan C,0.012,PVA,0.015,,0.0,,2.0,1823.0,0.0277,0.46
Al2O3,Al2O3/ZrO2,YSZ,water,,,Ceramic,Teflon,,,sodium polymethacrylate,0.005,253.0,0.0,48.0,30.0,773.0,0.3,0.52
HAP,BaTiO3/HAP,BaTiO3,water,,,Ceramic,PDMS,HydroDisper A160,0.01,PVA,0.01,,5.0,24.0,,873.0,0.4,0.4
Al2O3,Al2O3/ZrO2,YSZ,water,,,Ceramic,Teflon,,,sodium polymethacrylate,0.005,253.0,0.0,48.0,30.0,773.0,0.3,0.55
Al2O3,Al2O3/ZrO2,YSZ,water,,,Ceramic,Teflon,,,sodium polymethacrylate,0.005,253.0,0.0,48.0,30.0,773.0,0.3,0.5
Al2O3,Al2O3/ZrO2,YSZ,water,,,Ceramic,Teflon,,,sodium polymethacrylate,0.005,253.0,0.0,48.0,30.0,773.0,0.3,0.4
HAP,HAP/SiO2,SiO2,water,,,Ceramic,PTFE,Dolapix CE 64,0.04,PVA,0.04,,1.0,,24.0,873.0,0.15,0.4095
YSZ,ZrO2/Al,,water,,,Metal/Ceramic,Teflon,Dolapix CE 64,,PEG,,,1.0,48.0,,773.0,0.36,0.248
HAP,HAP/Collagen,collagen,water,,,Ceramic/Polymer,polystyrene,,,,,,0.0,0.0,0.5,873.0,0.04,0.95
SiO2,Kaolinite/SiO2,,water,,,Ceramic,silicone,,,,,238.0,2.0,0.0,,,0.1628,0.82
SiO2,Kaolinite/SiO2,kaolinite,water,,,Ceramic,silicone,,,,,238.0,2.0,0.0,,,0.1628,0.82
SiO2,Kaolinite/SiO2,,water,,,Ceramic,silicone,,,,,238.0,2.0,0.0,2.0,673.0,0.1628,0.79
SiO2,Kaolinite/SiO2,kaolinite,water,,,Ceramic,rubber,,,,,238.0,0.0,,,1523.0,0.12,0.86
SiO2,Kaolinite/SiO2,kaolinite,water,,,Ceramic,silicone,,,,,238.0,2.0,0.0,,,0.1628,0.82
SiO2,Kaolinite/SiO2,kaolinite,water,,,Ceramic,silicone,,,,,238.0,2.0,0.0,,,0.1628,0.82
SiO2,Kaolinite/SiO2,,water,,,Ceramic,silicone,,,,,238.0,2.0,0.0,2.0,473.0,0.1628,0.79
SiO2,Kaolinite/SiO2,kaolinite,water,,,Ceramic,rubber,,,,,238.0,0.0,,,1523.0,0.18,0.8
SiO2,Kaolinite/SiO2,kaolinite,water,,,Ceramic,silicone,,,,,238.0,2.0,0.0,,,0.1628,0.82
SiO2,Kaolinite/SiO2,kaolinite,water,,,Ceramic,rubber,,,,,238.0,0.0,,,1523.0,0.24,0.75
SiO2,Kaolinite/SiO2,kaolinite,water,,,Ceramic,silicone,,,,,238.0,2.0,0.0,2.0,573.0,0.1628,0.78
SiO2,Kaolinite/SiO2,kaolinite,water,,,Ceramic,silicone,,,,,238.0,2.0,0.0,2.0,573.0,0.1628,0.785
SiO2,Kaolinite/SiO2,kaolinite,water,,,Ceramic,silicone,,,,,238.0,2.0,0.0,2.0,573.0,0.1628,0.82
Al2O3,Al2O3/ZrO2,ZrO2,TBA,,,Ceramic,epoxy,citric acid,0.01,PVB,,77.0,0.0,,,1673.0,0.2,0.42
