Repository: Bessagg/FreezeCastingPredict

# Freeze Casting - Porosity Prediction

## Database
The data used in this project is obtained from freezecasting.net : http://www.freezecasting.net/downloads.html


The schema xml file was downloaded and loaded with phpmyAdmin in a mysql database.


After loading the schema in to MySQL and connectin to python. The features of interest are loaded into a pandas dataframe, following the sql queries from the notebook in
http://www.freezecasting.net/downloads.html

The dataframe was filtered and saved as csv in `data` folder.

File: data/all_cols/train.csv (part 3 of 4)
name_part1,material,name_part2,name_fluid1,technique,direction,material_group,name_mold_mat,name_disp_1,wf_disp_1,name_bind1,wf_bind_1,temp_cold,cooling_rate,time_sub,time_sinter_1,temp_sinter_1,vf_total,porosity
SiO2,SiO2,,water,,,Ceramic,"plastic, noi",,,,,193.0,0.0,12.0,2.0,873.0,0.01,0.98
YSZ,YSZ,,water,,,Ceramic,PTFE,Prox B03,0.0075,PVA,0.03,,2.0,48.0,5.0,773.0,0.23,0.604
YSZ,YSZ,,TBA,,,Ceramic,,,,PVB,0.005,195.0,0.0,0.0,0.5,723.0,0.15,0.74
HAP,Bioglass,TCP,camphene,,,Ceramic,,Dolapix CE 64,0.06,,,,0.0,,3.0,1573.0,0.3,0.14
HAP,HAP,,water,,,Ceramic,PTFE,Dolapix CE 64,0.04,PVA,0.04,,8.0,72.0,2.0,1173.0,0.15,0.82
Al2O3,Al2O3,,water,,,Ceramic,silicone,Kalium polyacrylate Lopon 895,0.02,PVA,,,0.0,,0.5,873.0,0.2,0.6435
Ni,Ni,,water,,,Metal,"plastic, noi",CMC,,,,253.0,0.0,,,773.0,0.05,0.91
SiC,Si3N4,,water,one-sided,vertical-up,Ceramic,,,,,,203.0,,,1.0,2023.0,0.5,0.4927
HAP,Al2O3/HAP,Al2O3,water,,,Ceramic,PTFE,Dolapix CE 64,0.04,PVA,0.04,,4.0,,24.0,873.0,0.15,0.8445
HAP,HAP,,TBA,,,Ceramic,,citric acid,0.01,,,,0.0,,1.0,1623.0,0.05,0.91
Yb2SiO5,Y2SiO5,,water,,,Ceramic,,ammonium polymethacrylate anionic dispersant,0.003,PVA,0.01,77.0,0.0,48.0,2.0,823.0,0.2,0.798
Al2O3,Al2O3,Al2O3,water,,,Ceramic,,,,,,,1.0,48.0,,,0.27,0.908
PCS,Latex,,water,immersion,vertical-up,Polymer,glass,,,,,77.0,0.0,24.0,,,0.32,0.662
Y2SiO5,Y2SiO5,,water,,,Ceramic,copper,ammonium polymethacrylate anionic dispersant,0.003,PVA,0.01,77.0,0.0,48.0,2.0,773.0,0.2,0.62
Al2O3,Al2O3,,camphene,,,Ceramic,polyethylene,Hypermer KD 4,0.03,,,293.0,0.0,,,1673.0,0.05,0.9
Y2O3,Y2SiO5,SiO2,TBA,,,Ceramic,polyethylene,citric acid,0.01,,,,0.0,12.0,1.0,1053.0,0.1664,0.52
Al2O3,Al2O3,,water,,,Ceramic,,PAAS,0.02,CMC,0.01,77.0,0.0,0.0,0.5,723.0,0.2,0.48
HAP,HAP,,water,,,Ceramic,PTFE,Darvan 811,0.01,PVA,0.01,,2.0,,4.0,1573.0,0.25,0.56
Al2O3,Al2O3,,water,,,Ceramic,"plastic, noi",AFP,,,,253.0,0.0,,2.0,1573.0,0.1,0.86
Al2O3,Al2O3/ZrO2,ZrO2,TBA,,,Ceramic,epoxy,citric acid,0.01,PVB,,77.0,0.0,,,1673.0,0.15,0.508
Al2O3,Al2O3,CuO,water,,,Ceramic,polyethylene,sodium polymethacrylate,0.01,,,253.0,0.0,48.0,1.0,873.0,0.3,0.54
Al2O3,Al2O3,TiO2,camphene,,,Ceramic,PTFE,Texaphor 963,0.018,,,,0.0,72.0,2.0,1573.0,0.25,0.71
Si3N4,Si3N4,Y2O3,water,,,Ceramic,polyethylene,,,,,,0.0,,2.0,873.0,0.2,0.732
Al2O3,Al2O3,,water,,,Ceramic,,Darvan 7-N,0.01,PVA,0.01,,6.0,48.0,3.0,823.0,0.2,0.633
Al2O3,Al2O3/SiO2,SiO2,water,,,Ceramic,polyethylene,Darvan C,0.012,PVA,0.015,,0.0,,2.0,1823.0,0.0277,0.548
chitin,Chitin,,water,,,Polymer,glass,,,PVA,0.004,77.0,0.0,24.0,,,0.0053,0.992
Al2O3,Al2O3,,water,one-sided,vertical-up,Ceramic,PTFE,Darvan C,0.005,poly-(2-ethyl-2-oxazoline,0.05,,0.0,96.0,4.0,723.0,0.25,0.63
SiO2,SiO2,,water,,,Ceramic,glass,,,,,,0.0,,,,0.1392,0.4
Zeo,Zeolite,,water,,,Ceramic,aluminum,PEG,0.1,Bentonite,0.1,123.0,0.0,48.0,1.0,2173.0,0.1727,0.7326
HAP,HAP,,water,,,Ceramic,PTFE,Dolapix CE 64,0.04,PVA,0.04,,8.0,,2.0,873.0,0.15,0.67
Al2O3,Al2O3/SiO2,SiO2,water,,,Ceramic,polyethylene,Darvan C,0.012,PVA,0.015,,0.0,,2.0,1823.0,0.0277,0.46
kaolinite,Al2SiO5,,water,,,Ceramic,,,,sodium silicate,,77.0,0.0,12.0,,,0.3,0.8559
Al2O3,Al2O3,,water,,,Ceramic,,Duramax D3005,0.008,,,77.0,0.0,24.0,2.0,1873.0,0.35,0.46
ZrB2,ZrB2-SiC,SiC,camphene,,,Ceramic,,Dolapix,0.01,,,233.0,0.0,0.0,1.0,873.0,0.48,0.39
Cr2O3,Cr3C2,,camphene,,,Ceramic,polyurethane,Hypermer KD 4,0.01,,,298.0,0.0,24.0,15.0,1373.0,0.1,0.877
HAP,HAP,MgO,TBA,,,Ceramic,,citric acid,0.01,,,,0.0,,1.0,1673.0,0.075,0.84
Al2O3,Al2O3,,camphene,,,Ceramic,polyurethane,Perfad9100,0.02,,,291.0,0.0,0.0,4.0,1873.0,0.2,0.4
Mullite,Mullite,,TBA,radial,radial-in,Ceramic,PTFE,BYK-163,0.05,PVB,0.005,253.0,0.0,12.0,2.0,1823.0,0.35,0.58
Cr2O3,Cr3C2,,camphene,,,Ceramic,polyurethane,Hypermer KD 4,0.01,,,298.0,0.0,24.0,15.0,1373.0,0.2,0.83
Al2O3,Al2O3,,TBA,,,Ceramic,silicone,PAAS,,,,248.0,0.0,,2.0,8873.0,0.2,0.72
stainless steel,YSZ,,water,,,Ceramic,,CMC,,Fluka,,233.0,0.0,0.0,2.0,1773.0,0.36,0.38
YSZ,YSZ,,TBA,,,Ceramic,,,,,,,0.0,,2.0,1823.0,0.1,0.66
gelatin,Gelatin,,water,one-sided,vertical-up,Polymer,polytetrafluoroethylene,,,,,,6.0,72.0,,,0.0024,0.965
LSM,LSM/YSZ,YSZ,water,,,Ceramic,,Darvan CN,0.02,PEG,0.01,,21.0,12.0,1.0,873.0,0.17,0.57
HAP,HAP/SiO2,SiO2,water,,,Ceramic,PTFE,Dolapix CE 64,0.04,PVA,0.04,,4.0,,24.0,873.0,0.15,0.8583
PZT,PZT,,TBA,,,Ceramic,polyamide,acacia,0.012,PVB,0.015,263.0,0.0,0.0,2.0,1723.0,0.3,0.53
YSZ,YSZ,,water,bridgman,horizontal,Ceramic,glass,,,PVA,0.02,253.0,0.0,24.0,2.0,873.0,0.3297,0.5
SiO2,SiO2,,water,,,Ceramic,glass,,,,,,0.0,,,,0.0195,0.5
Al2O3,Al2O3,CuO,water,,,Ceramic,polyethylene,sodium polymethacrylate,0.01,,,253.0,0.0,48.0,1.0,873.0,0.3,0.6825
Bioglass,Bioglass,,camphene,,,Ceramic,polytetrafluoroethylene,isostearic acid,0.02,,,,4.0,,1.0,2073.0,0.1,0.5
PLLA,PLA,,DMSO,one-sided,vertical-up,Polymer,,,,,,77.0,,,,,0.17,0.75
Al2O3,Al2O3,,water,,,Ceramic,polyurethane,Darvan 7,0.012,PVA,0.01,,6.0,,2.0,1523.0,0.2,0.656
Al2O3,Al2O3,,naphthalene,,,Ceramic,polyurethane,Perfad9100,0.03,,,291.0,0.0,60.0,4.0,1873.0,0.2,0.6
HAP,HAP,,TBA,,,Ceramic,polyethylene,citric acid,0.01,,,,0.0,,1.0,873.0,0.1196,0.595
Al2O3,Al2O3,,water,,,Ceramic,,Duramax D3005,0.008,,,253.0,0.0,24.0,2.0,1873.0,0.35,0.43
Y2O3,Y2SiO5,SiO2,TBA,,,Ceramic,polyethylene,citric acid,0.01,,,,0.0,12.0,1.0,1053.0,0.1664,0.63
HAP,HAP,,water,,,Ceramic,PVC,Dynol 604,0.0075,PVA,0.015,253.0,0.0,,3.0,1623.0,0.1,0.7
ZrB2,ZrB2/SiC,SiC,camphene,,,Ceramic,,Hypemer KD,0.03,,,,0.0,72.0,3.0,823.0,0.3,0.42
Ti6Al4V,Ti6Al4V,,camphene,,,Metal,,,,,,,,,2.0,1523.0,0.2,0.62
PZT,PZT,,TBA,,,Ceramic,polyamide,acacia,0.012,PVB,0.015,,0.0,0.0,2.0,1723.0,0.3,0.5
Al2O3,Al2O3/Mullite,Mullite,water,,,Ceramic,aluminum,polyacrylic acid,0.056,,,,0.0,48.0,2.0,873.0,0.43,0.725
Ti,Ti,,camphene,,,Metal,aluminum,Hypermer KD 4,0.01,,,,0.0,,2.0,1773.0,0.3,0.56
Al2O3,Al2O3,,camphene,,,Ceramic,silicone,PAAS,,,,248.0,0.0,,2.0,8873.0,0.2,0.78
SiO2,SiO2,,water,,,Ceramic,glass,,,,,,0.0,,,,0.0195,0.5
Al2O3,Al2O3,,camphene,,,Ceramic,PTFE,Texaphor 963,0.018,,,,0.0,72.0,2.0,1773.0,0.25,0.69
YSZ,YSZ,,TBA,,,Ceramic,,fish oil,,PVB,,,0.0,,0.5,773.0,0.3,0.2
SiO2,YSZ,,water,,,Ceramic,silicone,,,PVA,0.02,255.0,0.0,24.0,2.0,873.0,0.3297,0.5
Al2O3,Mullite,SiO2,TBA,,,Ceramic,polyethylene,citric acid,0.014,,,273.0,0.0,,,1573.0,0.1,0.781
PCS,Latex,,water,immersion,vertical-up,Polymer,glass,,,,,77.0,0.0,24.0,,,0.53,0.785
Al2O3,Al2O3/SiC,SiC,water,,,Ceramic,epoxy,,,,,77.0,0.0,0.0,1.0,873.0,0.55,0.04
gelatin,Gelatin,,acetic acid,immersion,vertical-up,Polymer,"plastic, noi",,,,,77.0,0.0,48.0,,,0.0234,0.952
HAP,HAP/CP,,TBA,,,Ceramic,polyurethane,citric acid,0.01,,,,0.0,0.0,1.0,963.0,0.1,0.68
YSZ,YSZ,,TBA,,,Ceramic,,,,PVB,0.005,77.0,0.0,0.0,0.5,723.0,0.15,0.73
YSZ,YSZ,,TBA,one-sided,vertical-up,Ceramic,,,,PVB,0.005,243.0,,,1.0,1723.0,0.15,0.77
Yb2SiO5,Yb2SiO5,,TBA,,,Ceramic,,ammonium polymethacrylate anionic dispersant,0.03,PVA,0.01,,0.0,0.0,2.0,673.0,0.15,0.8565
Al2O3,Al2O3/ZrO2,ZrO2,water,,,Ceramic,silicone,NH4PAA,0.0065,Duramax B-1000,0.03,,0.0,24.0,,773.0,0.146,0.74
SiO2,Kaolinite/SiO2,kaolinite,water,,,Ceramic,silicone,,,,,238.0,2.0,0.0,,,0.1628,0.82
SiO2,Kaolinite/SiO2,kaolinite,water,,,Ceramic,silicone,,,,,238.0,2.0,0.0,2.0,673.0,0.1628,0.7
HAP,HAP,,water,,,Ceramic,PVC,Dynol 604,0.0075,DuPont Elvanol,0.015,253.0,0.0,,3.0,1623.0,0.1,0.65
Al2O3,Al2O3,,water,,,Ceramic,polyethylene,SND 6800,0.01,PVA,0.005,,1.0,,2.0,1873.0,0.3,0.779
YSZ,YSZ,,TBA,,,Ceramic,,citric acid,0.02,,,,0.0,12.0,1.0,873.0,0.08,0.483
Bioglass,Bioglass,,camphene,,,Ceramic,,isostearic acid,,,,,0.0,24.0,1.0,1673.0,0.1,0.46
TiH2,Ti,,camphene,,,Metal,aluminum,Hypermer KD 4,0.01,,,,0.0,,2.0,873.0,0.1,0.75
PVA,PVA,,water,immersion,vertical-up,Polymer,polyproplyene,,,,,77.0,0.0,,,,0.0657,0.81
HAP,HAP,MgO,TBA,,,Ceramic,,citric acid,0.01,,,,0.0,,1.0,1673.0,0.075,0.845
Ti,Ti,,water,,,Metal,glass,,,agar,0.002,268.0,0.0,,,1273.0,0.22,0.527
PZT,PZT,,TBA,,,Ceramic,polyamide,acacia,0.012,PVB,0.015,195.0,0.0,0.0,2.0,1723.0,0.2,0.58
chitin,Chitin,,water,,,Polymer,glass,,,PVA,0.012,77.0,0.0,24.0,,,0.008,0.983
Si3N4,Si3N4,Y2O3,water,,,Ceramic,fluorocarbon,Alon A-6114,,,,193.0,0.0,24.0,,2048.0,0.25,0.582
YSZ,YSZ,,water,,,Ceramic,silicone,,,,,255.0,0.0,24.0,2.0,873.0,0.3297,0.4
Al2O3,Al2O3,,water,,,Ceramic,PDMS,,,,,,0.0,24.0,2.0,1873.0,0.1,0.735
Si3N4,Si3N4,Y2O3,water,,,Ceramic,"metal, NOI",NH4PAA,0.02,,,75.0,0.0,,3.0,873.0,0.2252,0.65
Ti,Ti,,water,,,Metal,,,,,,318.5,0.0,,,,0.2,0.69
HAP,HAP,,TBA,,,Ceramic,polyethylene,citric acid,0.01,,,,0.0,,1.0,873.0,0.1196,0.646
chitin,Chitin,,water,,,Polymer,glass,,,,,77.0,0.0,24.0,,,0.0053,0.995
SiO2,SiO2,,TBA,,,Ceramic,,citric acid,0.02,,,,0.0,12.0,1.0,873.0,0.16,0.66
collagen,Apatite/Collagen,alginate,water,,,Ceramic/Polymer,,,,,,,,,,,0.02,0.932
Al2O3,Al2O3,TiO2,camphene,,,Ceramic,PTFE,Texaphor 963,0.018,,,,0.0,72.0,2.0,1773.0,0.25,0.45
LSM,LSM/YSZ,YSZ,water,,,Ceramic,acrylic,Darvan CN,0.02,PEG,0.01,,3.0,12.0,1.0,873.0,0.23,0.596
Al2O3,Al2O3,,water,,,Ceramic,PDMS,,,,,,0.0,24.0,2.0,1873.0,0.1,0.745
SiO2,YSZ,,water,bridgman,horizontal,Ceramic,silicone,,,PVA,0.02,253.0,0.0,24.0,2.0,873.0,0.3297,0.5
YSZ,YSZ,,TBA,,,Ceramic,,,,PVB,0.005,195.0,0.0,0.0,,873.0,0.15,0.779
SiC,SiC,,water,,,Ceramic,"plastic, noi",CH10,,,,,0.0,0.0,,,0.45,0.312
YSZ,YSZ,,water,,,Ceramic,,Darvan C,,Duramax B-1001,,,0.0,,0.5,773.0,0.3,0.685
Al2O3,Al2O3/ZrO2,ZrO2,TBA,,,Ceramic,epoxy,citric acid,0.01,PVB,,77.0,0.0,,,1673.0,0.1,0.61
Al2O3,Al2O3/Chitosan/Gelatin,chitosan,acetic acid,,,Ceramic,PTFE,,,,,,10.0,,,,0.27,0.91
TCP,TCP,,water,,,Ceramic,PTFE,Dolapix PC21,0.01,PVA,0.01,,0.0,60.0,,723.0,0.3,0.51
HAP,BCP,TCP,water,,,Ceramic,cpc,,,sodium alginate,0.02,243.0,0.0,168.0,,,0.1091,0.71
Al2O3,Al2O3,,water,one-sided,vertical-up,Ceramic,PTFE,Darvan C,0.005,poly-(2-ethyl-2-oxazoline,0.05,,0.0,96.0,4.0,723.0,0.25,0.74
Al2O3,Al2O3,,water,,,Ceramic,PTFE,,,,,193.0,10.0,72.0,0.5,2323.0,0.3,0.52
TiO2,TiO2,,camphene,,,Ceramic,,Texaphor 963,0.5,,,,0.0,,,,0.063,0.895
Mullite,Al2O3/Mullite,,camphene,,,Ceramic,polyethylene,,,,,,0.0,24.0,1.0,773.0,0.1655,0.57
Si3N4,Si3N4,Al2O3,TBA,,,Ceramic,polyethylene,PVP,0.04,,,,0.0,24.0,3.0,473.0,0.1108,0.7
YSZ,YSZ,,TBA,,,Ceramic,,,,,,,0.0,,2.0,1823.0,0.15,0.78
Al2O3,Al2O3,TiO2,camphene,,,Ceramic,PTFE,Texaphor 963,0.018,,,,0.0,72.0,2.0,1773.0,0.25,0.46
HAP,HAP,,water,,,Ceramic,,,,,,,0.0,,,,0.45,0.442
Al2O3,Al2O3,,water,,,Ceramic,polyethylene,SND 6800,0.01,PVA,0.005,,1.0,,2.0,1873.0,0.3,0.782
Si4Al2O2N6,Si4Al2O2N6,Al2O3,camphene,,,Ceramic,polyethylene,HAO Fast 923,0.01,,,273.0,0.0,96.0,2.0,873.0,0.1,0.643
chitosan,TCP/Chitosan,,water,,,Ceramic/Polymer,"plastic, noi",acetic acid,,,,253.0,0.0,6.0,,,0.0168,0.86
Al2O3,Al2O3,,water,one-sided,vertical-up,Ceramic,PTFE,Darvan C,0.005,poly-(2-ethyl-2-oxazoline,0.05,,0.0,96.0,4.0,723.0,0.25,0.66
HAP,HAP,MgO,TBA,,,Ceramic,,citric acid,0.01,,,,0.0,,1.0,1673.0,0.15,0.6
TiO2,TiO2,,water,,,Ceramic,,NH4PAA,0.02,PVA,0.025,255.0,0.0,,1.5,2073.0,0.0284,0.88
collagen,Apatite/Collagen,,water,,,Ceramic/Polymer,,,,,,,,,,,0.02,0.959
TiO2,TiO2,,water,,,Ceramic,PVC,Darvan 811,0.01,PVA,0.01,,10.0,72.0,3.0,1573.0,0.1,0.88
YSZ,Al2O3/ZrO2,Al2O3,water,,,Ceramic,silicone,NH4PAA,0.0065,Duramax B-1000,0.03,,0.0,24.0,,773.0,0.11,0.74
HAP,HAP/Collagen,collagen,water,,,Ceramic/Polymer,silicone,,,,,77.0,0.0,0.0,0.5,873.0,0.04,0.95
TiO2,TiO2,,water,,,Ceramic,,NH4PAA,0.02,PVA,0.025,255.0,0.0,,2.0,473.0,0.1493,0.82
Al2O3,Al2O3,,water,,,Ceramic,fluorocarbon,Alon A-6114,,,,,0.0,24.0,,1823.0,0.333,0.465
Al2O3,Al2O3,,water,one-sided,vertical-up,Ceramic,PTFE,Darvan C,0.005,poly-(2-ethyl-2-oxazoline,0.05,,0.0,96.0,4.0,723.0,0.15,0.79
Al2O3,Al2O3,,camphene,,,Ceramic,polyurethane,Perfad9100,0.02,,,291.0,0.0,24.0,4.0,1873.0,0.495,0.1
HAP,HAP,MgO,TBA,,,Ceramic,,citric acid,0.01,,,,0.0,,1.0,1673.0,0.075,0.77
Mullite,Al2O3/Mullite,,camphene,,,Ceramic,polyethylene,,,,,,0.0,24.0,1.0,773.0,0.2293,0.6
Si3N4,Si3N4,Y2O3,water,,,Ceramic,fluorocarbon,Alon A-6114,,,,193.0,0.0,24.0,,1973.0,0.3,0.553
Ti,Ti,,camphene,,,Metal,aluminum,Hypermer KD 4,0.01,,,,0.0,,2.0,1773.0,0.25,0.52
Al2O3,Al2O3,,water,,,Ceramic,,NH4PAA,0.02,PVA,0.05,253.0,0.0,6.0,3.0,1623.0,0.4,0.537
Al2O3,Al2O3,TiO2,camphene,,,Ceramic,PTFE,Texaphor 963,0.018,,,,0.0,72.0,2.0,1773.0,0.25,0.55
YSZ,YSZ,,water,,,Ceramic,silicone,,,PVA,0.04,255.0,0.0,24.0,2.0,873.0,0.3297,0.6
collagen,Apatite/Collagen,alginate,water,,,Ceramic/Polymer,,,,,,,,,,,0.02,0.915
gelatin,Gelatin,,water,one-sided,vertical-up,Polymer,polytetrafluoroethylene,,,,,,1.0,72.0,,,0.0075,0.99
Ti,Ti,,camphene,,,Metal,aluminum,Hypermer KD 4,0.01,,,,0.0,,2.0,1773.0,0.1,0.75
SiO2,SiO2,,TBA,,,Ceramic,,citric acid,0.02,,,,0.0,12.0,1.0,873.0,0.1,0.7
HAP,HAP,,water,,,Ceramic,silicone,,,PVA,0.12,255.0,0.0,24.0,2.0,873.0,0.2406,0.568
Y2O3,Y2SiO5,SiO2,TBA,,,Ceramic,polyethylene,citric acid,0.01,,,,0.0,12.0,1.0,1053.0,0.1174,0.58
WO3,W,,water,,,Metal,Teflon,,,,,253.0,0.0,,,1023.0,0.225,0.553
Al2O3,Al2O3/ZrO2,ZrO2,TBA,,,Ceramic,epoxy,citric acid,0.01,PVB,,77.0,0.0,,,1673.0,0.25,0.33
Ti,Ti,,water,,,Metal,glass,,,agar,0.02,,0.0,24.0,2.0,1573.0,0.22,0.63
PZT,PZT,,camphene,,,Ceramic,,Hypermer KD 4,0.03,,,293.0,0.0,48.0,2.0,1573.0,0.25,0.5
Al2O3,Al2O3,,water,one-sided,vertical-up,Ceramic,PTFE,Darvan C,0.005,poly-(2-ethyl-2-oxazoline,0.05,,0.0,96.0,4.0,723.0,0.35,0.54
Si3N4,Si3N4,,benzoic acid,,,Ceramic,,,,,,,0.0,5.0,4.0,2023.0,0.16,0.66
LSM,LSM/YSZ,YSZ,water,,,Ceramic,,Darvan CN,0.02,PEG,0.01,,2.0,12.0,1.0,873.0,0.17,0.65
kaolinite,Mullite,Al2O3,water,,,Ceramic,"plastic, noi",,,,,213.0,0.0,24.0,2.0,1773.0,0.06,0.889
Y2SiO5,Y2SiO5,,water,,,Ceramic,copper,ammonium polymethacrylate anionic dispersant,0.003,PVA,0.01,77.0,0.0,48.0,2.0,673.0,0.25,0.58
chitosan,TCP/Chitosan,TCP,water,,,Ceramic/Polymer,"plastic, noi",acetic acid,,,,253.0,0.0,6.0,,,0.1468,0.71
HAP,HAP,,water,,,Ceramic,PVC,,,,,253.0,0.0,,3.0,1623.0,0.2,0.51
YSZ,YSZ,,water,,,Ceramic,,Darvan 7-N,0.012,PVA,0.03,243.0,0.0,24.0,,873.0,0.23,0.934
SiO2,YSZ,,water,bridgman,horizontal,Ceramic,silicone,,,PVA,0.02,253.0,0.0,24.0,2.0,873.0,0.3297,0.5
Al2O3,Al2O3/Chitosan/Gelatin,chitosan,acetic acid,,,Ceramic,PTFE,,,,,,10.0,,,,0.27,0.91
HAP,HAP,,water,,,Ceramic,PDMS,HydroDisper A160,0.01,PVA,0.01,,0.0,24.0,3.0,1523.0,0.1,0.75
Ni,Ni,,water,,,Metal,"plastic, noi",CMC,,,,253.0,0.0,,,773.0,0.1,0.85
Al2O3,Al2O3,TiO2,water,,,Ceramic,Teflon,ammonium polymethacrylate anionic dispersant,0.02,PVA,0.02,,0.0,24.0,0.5,773.0,0.05,0.601
Al2O3,Al2O3,,water,one-sided,vertical-up,Ceramic,PTFE,Darvan C,0.005,poly-(2-ethyl-2-oxazoline,0.05,,0.0,96.0,4.0,723.0,0.35,0.6
Mullite,Al2O3/Mullite,,camphene,,,Ceramic,polyethylene,Darvan C,0.01,PVB,0.01,77.0,0.0,,,873.0,0.21,0.655
TCP,TCP,,water,,,Ceramic,polyproplyene,,,PVA,0.04,,0.0,0.0,1.0,873.0,0.24,0.643
YSZ,YSZ,,TBA,,,Ceramic,,,,,,,0.0,,2.0,1773.0,0.1,0.724
SiO2,Kaolinite/SiO2,kaolinite,water,,,Ceramic,silicone,,,,,238.0,2.0,0.0,2.0,673.0,0.1628,0.64
Al2O3,Al2O3,,water,,,Ceramic,,Duramax D3005,0.008,,,77.0,0.0,24.0,2.0,1873.0,0.2,0.5
TiO2,TiO2,,water,one-sided,vertical-up,Ceramic,PVC,Darvan 811,0.01,PVA,0.01,,10.0,72.0,3.0,1273.0,0.1,0.789
HAP,BT/HAP,BT,water,,,Ceramic,PDMS,HydroDisper A160,0.01,,,,0.0,36.0,3.0,1373.0,0.1,0.68
Al2O3,Al2O3,,water,,,Ceramic,PTFE,,,,,193.0,10.0,72.0,0.5,2323.0,0.3,0.52
HAP,Al2O3/HAP,Al2O3,water,,,Ceramic,PTFE,Dolapix CE 64,0.04,PVA,0.04,,4.0,,24.0,873.0,0.15,0.8001
gelatin,Gelatin,,acetic acid,immersion,vertical-up,Polymer,"plastic, noi",,,,,77.0,0.0,48.0,,,0.0234,0.9625
Al2O3,Al2O3,CuO,water,,,Ceramic,polyethylene,sodium polymethacrylate,0.01,,,253.0,0.0,48.0,1.0,873.0,0.3,0.64
HAP,HAP,,water,,,Ceramic,Teflon,Darvan 811,0.01,Aquazol,0.02,,10.0,48.0,4.0,1573.0,0.2,0.7
Al2O3,Al2O3,,water,,,Ceramic,polyvinyl chloride,A6114,,,,,0.0,,2.0,2073.0,0.1,0.697
Al2O3,Al2O3,,water,one-sided,vertical-up,Ceramic,PTFE,Darvan C,0.005,poly-(2-ethyl-2-oxazoline,0.05,,0.0,96.0,4.0,723.0,0.25,0.635
Si3N4,Si3N4,Y2O3,water,,,Ceramic,graphite,ammonium polymethacrylate anionic dispersant,0.003,,,203.0,0.0,48.0,2.0,873.0,0.15,0.74
ZrB2,ZrB2-SiC,SiC,camphene,,,Ceramic,,Duramax,0.02,,,233.0,0.0,0.0,1.0,873.0,0.48,0.34
Al2O3,Al2O3,,water,,,Ceramic,polymer,Darvan C,0.02,PVA,,203.0,0.0,,2.0,823.0,0.25,0.62
Al2O3,ZrO2/Al,,water,,,Metal/Ceramic,Teflon,Dolapix CE 64,,PEG,,,1.0,48.0,2.0,1273.0,0.321,0.109
Al2O3,Al2O3,TiO2,camphene,,,Ceramic,PTFE,Texaphor 963,0.018,,,,0.0,72.0,2.0,1573.0,0.25,0.7
PZT,PZT,,TBA,,,Ceramic,,acacia,0.012,PVB,0.015,243.0,0.0,48.0,2.0,1673.0,0.2,0.62
YSZ,YSZ,,water,,,Ceramic,silicone,,,PVA,0.02,255.0,0.0,24.0,2.0,873.0,0.3297,0.5
HAP,HAP,,water,,,Ceramic,PVC,Dynol 604,0.0075,DuPont Elvanol,0.015,253.0,0.0,,3.0,1623.0,0.1,0.7
Mullite,Mullite,,TBA,radial,radial-in,Ceramic,PTFE,BYK-163,0.05,PVB,0.005,213.0,0.0,12.0,2.0,1823.0,0.35,0.6
TCP,TCP,,water,,,Ceramic,PTFE,Dolapix PC21,0.01,PVA,0.01,,0.0,60.0,,723.0,0.1,0.82
Al2O3,Al2O3,,water,,,Ceramic,silicone,PAAS,,,,248.0,0.0,,2.0,2073.0,0.2,0.82
SiO2,SiO2,,water,,,Ceramic,glass,,,,,,0.0,,,,0.0038,0.6
Al2O3,Al2O3/SiC,SiC,water,,,Ceramic,epoxy,,,,,77.0,0.0,0.0,1.0,773.0,0.55,0.09
HAP,HAP,,water,,,Ceramic,polyethylene,sodium polyacrylate,0.01,PVA,0.005,243.0,0.0,0.0,3.0,1623.0,0.3,0.475
Al2O3,Al2O3,,water,,,Ceramic,,Duramax D3005,0.008,,,77.0,0.0,24.0,2.0,1873.0,0.5,0.23
Al2O3,Al2O3,,naphthalene,,,Ceramic,polyurethane,Perfad9100,0.03,,,291.0,0.0,60.0,4.0,1873.0,0.4,0.22
YSZ,YSZ,,TBA,one-sided,vertical-up,Ceramic,,,,PVB,0.005,243.0,,,1.0,1723.0,0.15,0.78
TiO2,TiO2,,water,,,Ceramic,silicone,NH4PAA,0.087,Duramax B-1000,0.03,,,24.0,2.0,1573.0,0.1893,0.6
Al2O3,Al2O3,,water,,,Ceramic,,Darvan 7-N,0.01,PVA,0.01,,6.0,48.0,3.0,823.0,0.3,0.459
Yb2SiO5,Y2SiO5,,water,,,Ceramic,,ammonium polymethacrylate anionic dispersant,0.003,PVA,0.01,77.0,0.0,48.0,2.0,823.0,0.25,0.711
Al2O3,Al2O3/Chitosan/Gelatin,chitosan,acetic acid,,,Ceramic,PTFE,,,,,,1.0,,,,0.27,0.91
kaolinite,Al2SiO5,,water,,,Ceramic,,,,sodium silicate,,77.0,0.0,12.0,,,0.3,0.7519
gelatin,Gelatin,,acetic acid,immersion,vertical-up,Polymer,"plastic, noi",,,,,77.0,0.0,48.0,,,0.0234,0.947
HAP,HAP,,water,,,Ceramic,PTFE,Dolapix CE 64,0.04,PVA,0.04,,8.0,,2.0,873.0,0.15,0.64
kaolinite,Mullite,Al2O3,water,,,Ceramic,"plastic, noi",,,,,233.0,0.0,24.0,2.0,1773.0,0.06,0.896
YSZ,YSZ,,camphene,,,Ceramic,,Hypermer KD 4,0.03,,,,0.0,,,1673.0,0.2,0.56
chitin,Chitin,,water,,,Polymer,aluminum,,,,,77.0,0.0,,,,0.35,0.995
Al2O3,Al2O3,,water,,,Ceramic,fluorocarbon,Alon A-6114,,,,,0.0,24.0,,1823.0,0.4,0.36
Al2O3,Al2O3,,water,,,Ceramic,silicone,Kalium polyacrylate Lopon 895,0.02,PVA,,,0.0,,0.5,873.0,0.37,0.4638
PU,PU,,dioxane,doctor-blade,vertical-up,Polymer,,,,,,77.0,0.0,24.0,,,0.13,0.77
HAP,HAP,,water,,,Ceramic,PTFE,Darvan 811,0.01,PVA,0.01,,1.0,,4.0,1598.0,0.25,0.56
TCP,TCP,,water,,,Ceramic,PTFE,polyacrylic acid,0.01,PVA,0.01,,0.0,48.0,,673.0,0.3,0.489
Ti,Ti,,camphene,,,Metal,aluminum,Hypermer KD 4,0.01,,,,0.0,,2.0,1773.0,0.2,0.6
PVA,PVA,,water,immersion,vertical-up,Polymer,polyproplyene,,,,,77.0,0.0,,,,0.0657,0.8
SiC,SiC,,water,,,Ceramic,,,,,,,0.0,,,,0.45,0.136
ZrB2,ZrB2-SiC,SiC,camphene,,,Ceramic,,Duramax,0.02,,,233.0,0.0,0.0,1.0,873.0,0.38,0.49
HAP,HAP,,camphene,,,Ceramic,polyethylene,Hypermer KD 4,0.06,,,,0.0,,3.0,1623.0,0.1,0.76
PVA,HAP/Cellulose/PVA,collagen,water,,,Ceramic/Polymer,,,,,,233.0,0.0,5.0,,,0.07,0.89
stainless steel,YSZ,,water,,,Ceramic,,CMC,,Fluka,,233.0,0.0,0.0,2.0,1773.0,0.56,0.21
Si4Al2O2N6,Si4Al2O2N6,,camphene,,,Ceramic,polyethylene,HAO Fast 923,0.01,,,273.0,0.0,96.0,3.0,823.0,0.2,0.47
SiO2,SiO2,,TBA,,,Ceramic,,citric acid,0.02,,,,0.0,12.0,1.0,873.0,0.19,0.1
SiC,SiC,chitosan,acetic acid,,,Ceramic,,,,,,,15.0,24.0,1.0,873.0,0.015,0.98
SiC,SiC,,water,,,Ceramic,,,,PVA,0.085,,0.0,5.0,1.0,873.0,0.12,0.73
Al2O3,Al2O3/Mullite,Mullite,water,,,Ceramic,aluminum,polyacrylic acid,0.056,,,,0.0,48.0,2.0,873.0,0.5,0.74
PCS,Latex,,water,immersion,vertical-up,Polymer,glass,,,,,77.0,0.0,24.0,,,0.51,0.814
PZT,PZT,,TBA,,,Ceramic,polyamide,acacia,0.012,PVB,0.015,195.0,0.0,0.0,2.0,1723.0,0.25,0.58
SiO2,Kaolinite/SiO2,kaolinite,water,,,Ceramic,rubber,,,,,238.0,0.0,,12.0,1523.0,0.18,0.63
HAP,HAP,,camphene,,,Ceramic,graphite,Hypermer KD 4,0.03,,,,0.0,0.0,3.0,1573.0,0.25,0.52
YSZ,YSZ,,TBA,,,Ceramic,,citric acid,0.02,,,,0.0,12.0,1.0,873.0,0.02,0.78
SiO2,YSZ,,water,bridgman,horizontal,Ceramic,glass,,,PVA,0.02,253.0,0.0,24.0,2.0,873.0,0.3297,0.5
gelatin,Gelatin,,acetic acid,immersion,vertical-up,Polymer,"plastic, noi",,,,,77.0,0.0,48.0,,,0.02,0.955
PZT,PZT,,TBA,,,Ceramic,polyamide,acacia,0.012,PVB,0.015,195.0,0.0,0.0,2.0,1723.0,0.3,0.5
Ag,Ag,,water,one-sided,vertical-up,Metal,"plastic, noi",,,PVA,0.02,77.0,0.0,48.0,,,0.001,0.959
Al2O3,ZrO2/Al,,water,,,Metal/Ceramic,Teflon,Dolapix CE 64,,PEG,,,1.0,48.0,2.0,1273.0,0.336,0.13
TiO2,TiO2,,water,,,Ceramic,,NH4PAA,0.02,PVA,0.025,255.0,0.0,,2.0,473.0,0.1014,0.86
SiO2,Kaolin/Silicate,kaolinite,water,,,Ceramic,,,,,,233.0,0.0,12.0,,,0.2,0.7
PZT,PZT,,TBA,,,Ceramic,polyamide,acacia,0.012,PVB,0.015,,0.0,0.0,2.0,1723.0,0.3,0.5
SiC,SiC,,water,,,Ceramic,"plastic, noi",CH10,,,,,0.0,0.0,,,0.45,0.136
Al2O3,Al2O3,,water,,,Ceramic,"plastic, noi",,,,,253.0,0.0,,2.0,1573.0,0.1,0.86
SiO2,Mullite,,water,one-sided,vertical-up,Ceramic,PTFE,,,,,223.0,0.0,12.0,3.0,1673.0,0.01,0.8
PVA,HAP/Cellulose/PVA,,water,,,Ceramic/Polymer,,,,,,233.0,0.0,5.0,,,0.04,0.91
Al2O3,Al2O3,,water,one-sided,vertical-up,Ceramic,PTFE,Darvan C,0.005,poly-(2-ethyl-2-oxazoline,0.05,,0.0,96.0,4.0,723.0,0.15,0.82
Bioglass,Bioglass,,camphene,,,Ceramic,,Dolapix CE 64,0.06,,,,0.0,,3.0,1523.0,0.137,0.6
HAP,HAP,,water,,,Ceramic,,Duramax D3005,0.003,gelatin,0.1,,0.0,0.0,1.0,873.0,0.13,0.50065
HAP,HAP,,water,,,Ceramic,Teflon,Darvan 811,0.01,Aquazol,0.02,,1.0,48.0,4.0,1573.0,0.2,0.721
Si,Si3N4,,water,,,Ceramic,Polydimethylsiloxane,polyvinyl pyrrolidione,0.02,PVA,0.02,,0.0,24.0,16.5,1673.0,0.2,0.7
SiO2,Kaolinite/SiO2,kaolinite,water,,,Ceramic,silicone,,,,,238.0,2.0,0.0,2.0,573.0,0.1628,0.785
PVA,PVA,,water,immersion,vertical-up,Polymer,polyproplyene,,,,,77.0,0.0,,,,0.0657,0.79
Mullite,Al2O3/Mullite,,camphene,,,Ceramic,polyethylene,Darvan C,0.01,PVB,0.01,77.0,0.0,,,873.0,0.15,0.514
HAP,HAP,PMMA,water,,,Ceramic,silicone,,,PVA,0.02,253.0,0.0,24.0,2.0,823.0,0.2406,0.635
HAP,HAP,,TBA,,,Ceramic,,citric acid,0.01,,,,0.0,,1.0,1673.0,0.05,0.9
Al2O3,Al2O3,,TBA,,,Ceramic,PMMA,citric acid,0.05,,,,0.0,72.0,2.0,873.0,0.1,0.65
PZT,PZT,,TBA,,,Ceramic,polyamide,acacia,0.012,PVB,0.015,,0.0,0.0,2.0,1723.0,0.35,0.41
Mullite,Al2O3/Mullite,,camphene,,,Ceramic,polyethylene,Darvan C,0.01,PVB,0.01,77.0,0.0,,,873.0,0.21,0.51
SiO2,Kaolinite/SiO2,kaolinite,water,,,Ceramic,silicone,,,,,238.0,2.0,0.0,2.0,673.0,0.1628,0.71
Si4Al2O2N6,Si4Al2O2N6,,camphene,,,Ceramic,polyethylene,HAO Fast 923,0.01,,,77.0,0.0,96.0,3.0,823.0,0.4,0.275
chitin,Chitin,,water,,,Polymer,aluminum,,,,,193.0,0.0,,,,0.35,0.995
Al2O3,Al2O3,,water,,,Ceramic,,SND 6800,0.02,PVA,0.01,,0.0,24.0,2.5,1823.0,0.2,0.58
WO3,W,,water,,,Metal,Teflon,,,,,258.0,0.0,,,1023.0,0.225,0.576
TiO2,TiO2,,water,one-sided,vertical-up,Ceramic,PVC,Darvan 811,0.01,PVA,0.01,,10.0,72.0,3.0,1273.0,0.1,0.82
SiO2,SiO2,,TBA,,,Ceramic,,citric acid,0.02,,,,0.0,12.0,1.0,873.0,0.1,0.38
YSZ,YSZ,,water,,,Ceramic,silicone,,,PVA,0.02,255.0,0.0,24.0,2.0,873.0,0.3297,0.57
YSZ,YSZ,,water,,,Ceramic,PTFE,Prox B03,0.0075,PVA,0.03,,2.0,48.0,5.0,773.0,0.27,0.531
Mullite,Mullite,,TBA,radial,radial-in,Ceramic,PTFE,BYK-163,0.05,PVB,0.005,193.0,0.0,12.0,2.0,1823.0,0.35,0.6
SiC,SiC,,water,,,Ceramic,,,,,,,0.0,,,,0.45,0.106
YSZ,YSZ,,water,,,Ceramic,,,,,,,0.0,,,,0.0131,0.83
Si3N4,Si3N4,BAS,water,,,Ceramic,polyethylene,,,,,,0.0,,3.0,823.0,0.4,0.42
Al2O3,Al2O3,,water,one-sided,vertical-up,Ceramic,PTFE,Darvan C,0.005,poly-(2-ethyl-2-oxazoline,0.05,,0.0,96.0,4.0,723.0,0.15,0.82
HAP,HAP,,water,,,Ceramic,polyethylene,sodium polyacrylate,0.01,PVA,0.005,243.0,0.0,0.0,3.0,1623.0,0.1,0.525
Al2O3,Al2O3,,Glycerine Ether,,,Ceramic,,,,polyethylene-imine,0.03,253.0,0.0,,3.0,1773.0,0.33,0.49
SiO2,YSZ,,water,,,Ceramic,glass,,,PVA,0.02,255.0,0.0,24.0,2.0,873.0,0.3297,0.5
Al2O3,Al2O3,,water,one-sided,vertical-up,Ceramic,PTFE,Darvan C,0.005,poly-(2-ethyl-2-oxazoline,0.05,,0.0,96.0,4.0,723.0,0.15,0.77
Yb2SiO5,Yb2SiO5,,TBA,,,Ceramic,,ammonium polymethacrylate anionic dispersant,0.03,PVA,0.01,,0.0,0.0,2.0,673.0,0.15,0.852
Al2O3,Al2O3,,water,,,Ceramic,,NH4PAA,0.005,PVA,0.05,253.0,0.0,6.0,3.0,1623.0,0.4,0.545
Al2O3,Al2O3,,water,,,Ceramic,,NH4PAA,0.0015,PVA,0.05,253.0,0.0,6.0,3.0,1623.0,0.4,0.539
HAP,HAP,,water,,,Ceramic,PTFE,Dolapix CE 64,0.04,PVA,0.04,,,,2.0,1563.0,0.15,0.78
WO3,W,,water,,,Metal,Teflon,,,,,243.0,0.0,,,1023.0,0.225,0.55
Si3N4,Si3N4,Al2O3,TBA,,,Ceramic,polyethylene,PVP,0.04,,,,0.0,24.0,3.0,473.0,0.1623,0.5
Al2O3,Al2O3,,water,,,Ceramic,PTFE,,,,,193.0,5.0,72.0,0.5,2323.0,0.3,0.52
TCP,TCP,,water,,,Ceramic,PTFE,Dolapix PC21,0.01,PVA,0.01,,0.0,60.0,,723.0,0.3,0.51
YSZ,YSZ,,water,,,Ceramic,,Darvan C,,Duramax B-1001,,,0.0,,0.5,773.0,0.4,0.55
SiC,SiC,chitosan,acetic acid,,,Ceramic,,,,,,,4.0,24.0,1.0,873.0,0.015,0.98
HAP,HAP,MgO,TBA,,,Ceramic,,citric acid,0.01,,,,0.0,,1.0,1673.0,0.1,0.7
Yb2SiO5,Y2SiO5,,water,,,Ceramic,,ammonium polymethacrylate anionic dispersant,0.003,PVA,0.01,77.0,0.0,48.0,2.0,823.0,0.15,0.817
Y2SiO5,Y2SiO5,,water,,,Ceramic,copper,ammonium polymethacrylate anionic dispersant,0.003,PVA,0.01,77.0,0.0,48.0,2.0,773.0,0.15,0.72
theophylline,Theophyllinum/potato starch,starch,water,,,Pharmaceutical,"plastic, noi",,,saccharose,0.1,253.0,0.0,24.0,,,0.34,0.4
Cordierite,Cordierite,,water,,,Ceramic,"plastic, noi",,,,,253.0,0.0,24.0,2.0,1473.0,0.1,0.8
TCP,TCP,,water,,,Ceramic,PTFE,polyacrylic acid,0.01,PVA,0.01,,0.0,48.0,,673.0,0.1,0.856
HAP,HAP,,water,,,Ceramic,PTFE,Dolapix CE 64,0.04,PVA,0.04,,8.0,,2.0,1173.0,0.15,0.825
HAP,HAP,,water,,,Ceramic,PVC,,,,,253.0,0.0,,3.0,1623.0,0.2,0.49
Al2O3,Al2O3/SiO2,SiO2,water,,,Ceramic,polyethylene,Darvan C,0.012,PVA,0.015,,0.0,,2.0,1773.0,0.0277,0.687
Fe2O3,Fe,,camphene,,,Metal,aluminum,Zephrym PD,0.01,,,313.0,0.0,,12.0,873.0,0.05,0.805
HAP,HAP/PMMA,,water,,,Ceramic/Polymer,"plastic, noi",Darvan 811,0.01,Aquazol,0.02,,0.0,48.0,4.0,1573.0,0.2,0.7
AlN,AlN,AlN,water,,,Ceramic,,Dolapix PC 33,0.03,,,233.0,0.0,,2.0,873.0,0.53,0.02
HAP,BCP,TCP,water,,,Ceramic,cpc,,,sodium alginate,0.02,243.0,0.0,168.0,,,0.1091,0.62
SiO2,SiO2,,water,,,Ceramic,glass,,,,,,0.0,,,,0.0038,0.6
gelatin,Gelatin,,water,one-sided,vertical-up,Polymer,polytetrafluoroethylene,,,,,,3.0,72.0,,,0.0024,0.965
Ti,Ti,,water,,,Metal,,NOI,,agar,0.002,256.0,0.0,24.0,,573.0,0.24,0.62
Si3N4,Si3N4,Y2O3,water,,,Ceramic,"metal, NOI",NH4PAA,0.02,,,75.0,0.0,,3.0,873.0,0.2252,0.66
PZT,PZT,,TBA,,,Ceramic,,acacia,0.012,PVB,0.015,243.0,0.0,48.0,2.0,1673.0,0.35,0.42
Al2O3,Al2O3/ZrO2,ZrO2,TBA,,,Ceramic,epoxy,citric acid,0.01,PVB,,77.0,0.0,,,1773.0,0.2,0.48
HAP,HAP,,water,,,Ceramic,PVC,Dynol 604,0.0075,PVA,0.015,253.0,0.0,,3.0,1623.0,0.1,0.65
BaTiO3,BaTiO3,Al2O3,water,,,Ceramic,silicone,NH4PAA,0.0065,Duramax B-1000,0.03,,0.0,,2.0,1673.0,0.2,0.264
Al2O3,Al2O3,,Glycerine Ether,,,Ceramic,,,,polyethylene-imine,0.07,253.0,0.0,,3.0,1773.0,0.33,0.45
SiO2,SiO2,,water,,,Ceramic,"plastic, noi",,,,,193.0,0.0,12.0,2.0,1563.0,0.05,0.94
Al2O3,Al2O3,,water,,,Ceramic,PDMS,HydroDisperser,0.05,PVA,0.01,83.0,0.0,24.0,3.0,1173.0,0.3,0.15
SiO2,Mullite,Mullite,water,one-sided,vertical-up,Ceramic,PTFE,,,,,223.0,0.0,12.0,3.0,1673.0,0.12,0.25
TiO2,TiO2,,water,,,Ceramic,silicone,NH4PAA,0.087,Duramax B-1000,0.03,,,24.0,2.0,1573.0,0.1347,0.68
HAP,HAP/SiO2,SiO2,water,,,Ceramic,PTFE,Dolapix CE 64,0.04,PVA,0.04,,4.0,,24.0,873.0,0.15,0.2982
SiO2,Silicate,,TBA,,,Ceramic,,ethyl cellulose ethoecel,0.005,PVP,0.005,233.0,0.0,72.0,,,0.3614,0.72
HAP,HAP,,water,,,Ceramic,PVC,Dynol 604,0.0075,PVA,0.015,253.0,0.0,,3.0,1623.0,0.15,0.55
YSZ,YSZ,,TBA,one-sided,vertical-up,Ceramic,,,,PVB,0.005,,,,1.0,1723.0,0.15,0.62
Mullite,Mullite,,TBA,,,Ceramic,,BYK-163,0.05,PVB,0.05,,0.0,12.0,2.0,1973.0,0.15,0.7
HAP,HAP,,water,,,Ceramic,polyethylene,SND 6800,0.02,,,,0.0,,2.0,1673.0,0.25,0.765
SiO2,Kaolinite/SiO2,kaolinite,water,,,Ceramic,rubber,,,,,238.0,0.0,,12.0,1523.0,0.24,0.57
TiO2,TiO2,,water,one-sided,vertical-up,Ceramic,PVC,Darvan 811,0.01,PVA,0.01,,10.0,72.0,3.0,1273.0,0.1,0.828
PCS,Latex,,water,immersion,vertical-up,Polymer,glass,,,,,77.0,0.0,24.0,,,0.53,0.785
SiO2,Mullite,,water,one-sided,vertical-up,Ceramic,PTFE,,,,,223.0,0.0,12.0,3.0,1673.0,0.02,0.7
YSZ,ZrO2/Al,,water,,,Metal/Ceramic,Teflon,Dolapix CE 64,,PEG,,,1.0,48.0,12.0,413.0,0.357,0.187
Al2O3,Al2O3,,water,,,Ceramic,fluorocarbon,Alon A-6114,,,,,0.0,24.0,,1673.0,0.4,0.458
Al2O3,Al2O3/SiC,SiC,water,,,Ceramic,epoxy,,,,,77.0,0.0,0.0,1.0,873.0,0.55,0.08
Si3N4,Si3N4,Y2O3,water,,,Ceramic,polyethylene,ammonium polymethacrylate anionic dispersant,,,,,0.0,,2.0,873.0,0.4,0.532
YSZ,YSZ,,camphene,,,Ceramic,,Texaphor 963,0.05,,,288.0,0.0,24.0,1.0,973.0,0.1,0.67
HAP,HAP,,water,,,Ceramic,PVC,,,,,253.0,0.0,,3.0,1623.0,0.2,0.545
SiO2,SiO2,,TBA,,,Ceramic,,citric acid,0.02,,,,0.0,12.0,1.0,873.0,0.19,0.72
ZrB2,ZrB2,,water,,,Ceramic,"metal, NOI",Dolapix,0.04,,,233.0,0.0,0.0,0.5,723.0,0.11,0.492
Al2O3,Al2O3/SiO2,SiO2,water,,,Ceramic,polyethylene,Darvan C,0.012,PVA,0.015,,0.0,,2.0,1773.0,0.0277,0.669
Al2O3,Al2O3,,water,,,Ceramic,fluorocarbon,Alon A-6114,,,,,0.0,24.0,,1873.0,0.28,0.528
PLLA,PLA,,DMSO,one-sided,vertical-up,Polymer,,,,,,77.0,,,,,0.08,0.883
Al2O3,Al2O3,,water,,,Ceramic,,,,,,,1.0,48.0,,,0.27,0.914
Mullite,Mullite,,TBA,,,Ceramic,polyurethane,citric acid,0.01,,,,0.0,0.0,1.0,873.0,0.45,0.68
Al2O3,Al2O3/ZrO2,ZrO2,TBA,,,Ceramic,epoxy,citric acid,0.01,PVB,,77.0,0.0,,,1773.0,0.1,0.58
Mullite,Al2O3/Mullite,,camphene,,,Ceramic,polyethylene,Darvan C,0.01,PVB,0.01,77.0,0.0,,,873.0,0.21,0.312
HAP,HAP,,water,,,Ceramic,PTFE,Darvan 811,0.01,PVA,0.01,,5.0,,4.0,1573.0,0.25,0.56
TCP,TCP,,water,,,Ceramic,PTFE,polyacrylic acid,0.01,PVA,0.01,,0.0,48.0,,673.0,0.2,0.686
YSZ,YSZ,,TBA,,,Ceramic,,citric acid,0.02,,,,0.0,12.0,1.0,873.0,0.08,0.35
BT,BT/Kaolinite,kaolinite,water,,,Ceramic,,,,PVA,0.002,243.0,0.0,0.0,,873.0,0.11,0.63
HAP,HAP,,camphene,,,Ceramic,graphite,Hypermer KD 4,0.03,,,,0.0,0.0,3.0,1573.0,0.2,0.6
Al2O3,Al2O3,,camphene,,,Ceramic,polyethylene,Hypermer KD 4,,,,276.0,0.0,,3.0,1873.0,0.1,0.825
SiC,SiC,,water,,,Ceramic,,,,PVA,0.085,,0.0,5.0,1.0,873.0,0.12,0.72
Al2O3,Al2O3,CuO,water,,,Ceramic,polyethylene,sodium polymethacrylate,0.01,,,253.0,0.0,48.0,1.0,873.0,0.3,0.52
HAP,HAP,,water,one-sided,vertical-up,Ceramic,PVC,Dispex A40,0.02,PVA,0.03,,,24.0,4.0,1573.0,0.2459,0.45
Al2O3,Al2O3,,camphene,,,Ceramic,,Perfad9100,,,,,0.0,,4.0,1873.0,0.433,0.22
Al2O3,Al2O3/Chitosan/Gelatin,chitosan,acetic acid,,,Ceramic,PTFE,,,,,,1.0,,,,0.27,0.905
HAP,HAP/SiO2,SiO2,water,,,Ceramic,PTFE,Dolapix CE 64,0.04,PVA,0.04,,4.0,,24.0,873.0,0.15,0.839
Si3N4,Si3N4,BAS,water,,,Ceramic,polyethylene,,,,,,0.0,,3.0,823.0,0.4,0.366
Al2O3,Al2O3/SiO2,SiO2,water,,,Ceramic,polyethylene,Darvan C,0.012,PVA,0.015,,0.0,,2.0,1773.0,0.0277,0.626
HAP,HAP,,water,,,Ceramic,PTFE,Dolapix CE 64,0.04,PVA,0.04,,8.0,,2.0,973.0,0.15,0.57
YSZ,YSZ,,water,bridgman,horizontal,Ceramic,silicone,,,PVA,0.02,253.0,0.0,24.0,2.0,873.0,0.3297,0.5
HAP,HAP/PMMA,,water,one-sided,vertical-up,Ceramic/Polymer,PTFE,Darvan 811,0.01,PVA,0.01,,5.0,,3.0,1625.0,0.2,0.6
Y2SiO5,Y2SiO5,,water,,,Ceramic,,,0.01,,,,0.0,48.0,2.0,1873.0,0.4,0.64
Al2O3,Al2O3,,water,one-sided,vertical-up,Ceramic,PTFE,Darvan C,0.005,poly-(2-ethyl-2-oxazoline,0.05,,0.0,96.0,4.0,723.0,0.35,0.55
HAP,HAP,,water,,,Ceramic,PVC,Dynol 604,0.0075,PVA,0.015,253.0,0.0,,3.0,1623.0,0.1,0.7
Mullite,Mullite,,water,,,Ceramic,,,,,,253.0,0.0,,4.0,1823.0,0.0402,0.915
CuO,Cu,,water,,,Metal,polyethylene,,,PVA,,253.0,0.0,,2.0,1573.0,0.3,0.383
Ti6Al4V,Ti6Al4V,,camphene,,,Metal,,,,,,,,,2.0,1523.0,0.25,0.48
YSZ,YSZ,,TBA,,,Ceramic,,,,,,,0.0,,2.0,1823.0,0.15,0.4
Mullite,Mullite,,TBA,radial,radial-in,Ceramic,PTFE,BYK-163,0.05,PVB,0.005,173.0,0.0,12.0,2.0,1823.0,0.35,0.6
HAP,BT/HAP,BT,water,,,Ceramic,PDMS,HydroDisper A160,0.01,PVA,0.01,173.0,5.0,24.0,3.0,873.0,0.2,0.57
SiO2,SiO2,,water,,,Ceramic,glass,,,,,,0.0,,,,0.1392,0.4
Al2O3,Al2O3,,naphthalene,,,Ceramic,polyurethane,Perfad9100,0.03,,,291.0,0.0,60.0,4.0,1873.0,0.48,0.12
SiO2,Silicate,,TBA,,,Ceramic,,ethyl cellulose ethoecel,0.005,PVP,0.005,273.0,0.0,72.0,,,0.3614,0.73
HAP,HAP,,water,,,Ceramic,,Duramax D3005,0.003,gelatin,0.1,,0.0,0.0,1.0,873.0,0.21,0.2344
TiO2,TiO2,,water,one-sided,vertical-up,Ceramic,PVC,Darvan 811,0.01,PVA,0.01,,10.0,72.0,3.0,1273.0,0.1,0.832
YSZ,Al2O3/ZrO2,,water,,,Ceramic,silicone,NH4PAA,0.0065,Duramax B-1000,0.03,,0.0,24.0,,773.0,0.11,0.76
HAP,HAP,MgO,TBA,,,Ceramic,,citric acid,0.01,,,,0.0,,1.0,1673.0,0.1,0.64
Al2O3,Al2O3,,water,,,Ceramic,,Darvan 812A,0.01,,,,0.0,,2.0,1563.0,0.3,0.76
Cr2O3,Cr3C2,,camphene,,,Ceramic,polyurethane,Hypermer KD 4,0.01,,,273.0,0.0,24.0,15.0,1373.0,0.1,0.901
Al2O3,Al2O3,,camphene,,,Ceramic,,Hypermer KD 4,0.03,,,288.0,0.0,24.0,5.0,1873.0,0.22,0.609
SiO2,SiO2,,water,,,Ceramic,glass,,,,,,0.0,,,,0.0195,0.5
Mullite,Mullite,,TBA,radial,radial-in,Ceramic,PTFE,BYK-163,0.05,PVB,0.005,173.0,0.0,12.0,2.0,1823.0,0.4,0.56
Mullite,Mullite,,TBA,radial,radial-in,Ceramic,PTFE,BYK-163,0.05,PVB,0.005,173.0,0.0,12.0,2.0,1823.0,0.35,0.62
SiC,SiC,,water,,,Ceramic,,,,PVA,0.085,,0.0,5.0,1.0,873.0,0.12,0.715
YSZ,YSZ,,TBA,,,Ceramic,,,,PVB,0.005,243.0,0.0,0.0,,873.0,0.15,0.774
PCS,Latex,,water,immersion,vertical-up,Polymer,glass,,,,,77.0,0.0,24.0,,,0.32,0.662
Al2O3,Al2O3/ZrO2,ZrO2,TBA,,,Ceramic,epoxy,citric acid,0.01,PVB,,77.0,0.0,,,1773.0,0.2,0.38
Bioglass,Bioglass,HAP,camphene,,,Ceramic,,Dolapix CE 64,0.06,,,,0.0,,3.0,1523.0,0.146,0.54
TCP,TCP,,water,,,Ceramic,PTFE,polyacrylic acid,0.01,PVA,0.01,,0.0,48.0,,673.0,0.2,0.67
YSZ,YSZ,,water,,,Ceramic,,Darvan C,,Duramax B-1001,,,0.0,,0.5,773.0,0.3,0.665
fireclay,Clay,,water,,,Ceramic,polystyrene,Lioperse 511,0.004,gelatin,0.12,,0.0,24.0,2.0,823.0,0.2,0.681
SiO2,SiO2,,water,,,Ceramic,glass,,,,,,0.0,,,,0.0038,0.6
Mullite,Mullite,,TBA,,,Ceramic,polyurethane,citric acid,0.01,,,,0.0,0.0,1.0,873.0,0.45,0.625
Al2O3,Al2O3,,water,,,Ceramic,,,,,,,1.0,48.0,,,0.27,0.905
WO3,W,,water,,,Metal,Teflon,,,,,258.0,0.0,,,1023.0,0.225,0.666
YSZ,YSZ,,water,,,Ceramic,,Darvan C,,Duramax B-1001,,,0.0,,0.5,773.0,0.3,0.67
Si3N4,Si3N4,Y2O3,water,,,Ceramic,"metal, NOI",NH4PAA,0.02,,,75.0,0.0,,3.0,873.0,0.2252,0.62
HAP,HAP/Gelatin,,water,,,Ceramic/Polymer,,Darvan C,0.01,PVA,0.01,263.0,0.0,,2.0,1773.0,0.25,0.48
TiO2,TiO2,,water,one-sided,vertical-up,Ceramic,PVC,Darvan 811,0.01,PVA,0.01,,10.0,72.0,3.0,1273.0,0.1,0.857
Mullite,Mullite,,TBA,,,Ceramic,,BYK-163,0.05,PVB,0.05,,0.0,12.0,2.0,2023.0,0.35,0.55
Y2O3,Y2SiO5,SiO2,TBA,,,Ceramic,polyethylene,citric acid,0.01,,,,0.0,12.0,1.0,973.0,0.0475,0.73
Al2O3,Al2O3,,water,,,Ceramic,,Darvan 812A,0.01,,,,0.0,,2.0,1563.0,0.3,0.73
Mullite,Al2O3/Mullite,,camphene,,,Ceramic,polyethylene,Darvan C,0.01,PVB,0.01,77.0,0.0,,,873.0,0.153,0.566
YSZ,YSZ,,TBA,,,Ceramic,,,,PVB,0.005,77.0,0.0,0.0,,873.0,0.15,0.745
Al2O3,Al2O3,TiO2,camphene,,,Ceramic,PTFE,,,,,77.0,0.0,72.0,2.0,1773.0,0.25,0.53
TiO2,TiO2,,water,,,Ceramic,silicone,NH4PAA,0.087,Duramax B-1000,0.03,,,24.0,2.0,1573.0,0.2594,0.45
TiO2,TiO2,,water,,,Ceramic,PVC,Darvan 811,0.01,PVA,0.01,,10.0,72.0,3.0,1773.0,0.1,0.35
YSZ,YSZ,,water,,,Ceramic,PTFE,Prox B03,0.0075,PVA,0.03,,2.0,48.0,5.0,773.0,0.27,0.525
Mullite,Al2O3/Mullite,,camphene,,,Ceramic,polyethylene,Darvan C,0.01,PVB,0.01,77.0,0.0,,,873.0,0.153,0.385
Mullite,Mullite,,TBA,radial,radial-in,Ceramic,PTFE,BYK-163,0.05,PVB,0.005,173.0,0.0,12.0,2.0,1823.0,0.35,0.62
YSZ,YSZ,,TBA,,,Ceramic,,fish oil,,PVB,,,0.0,,0.5,773.0,0.2,0.42
PVA,PVA,,water,immersion,vertical-up,Polymer,polyproplyene,,,,,77.0,0.0,,,,0.0657,0.84
YSZ,YSZ,,water,,,Ceramic,,Darvan C,,Duramax B-1001,,,0.0,,0.5,773.0,0.3,0.66
Bioglass,Bioglass,,water,,,Ceramic,,,,,,,0.0,24.0,2.0,673.0,0.07,0.7278
Mullite,Al2O3/Mullite,,camphene,,,Ceramic,polyethylene,Darvan C,0.01,PVB,0.01,77.0,0.0,,,873.0,0.153,0.729
Bioglass,Bioglass,,camphene,,,Ceramic,,isostearic acid,,,,,0.0,24.0,1.0,1673.0,0.1,0.86
kaolinite,Mullite,Al2O3,water,,,Ceramic,"plastic, noi",,,,,193.0,0.0,24.0,2.0,1773.0,0.05,0.9
ZrB2,ZrB2,SiC,water,,,Ceramic,"plastic, noi",Dolapix,0.06,,,233.0,0.0,0.0,0.5,753.0,0.76,0.383
CuO,Cu,,water,,,Metal,polyethylene,,,PVA,,253.0,0.0,,2.0,1573.0,0.35,0.349
SiO2,SiO2,SiO2,water,,,Ceramic,,,,,,,0.0,0.0,,,0.0534,0.83
WO3,W,,water,,,Metal,Teflon,,,,,258.0,0.0,,,1023.0,0.25,0.491
Al2O3,Al2O3,,water,one-sided,vertical-up,Ceramic,PTFE,Darvan C,0.005,poly-(2-ethyl-2-oxazoline,0.05,,0.0,96.0,4.0,723.0,0.15,0.82
TiO2,TiO2,,water,one-sided,vertical-up,Ceramic,PVC,Darvan 811,0.01,PVA,0.01,,10.0,72.0,3.0,1273.0,0.1,0.845
Ti,Ti,,camphene,,,Metal,aluminum,Hypermer KD 4,0.01,,,,0.0,,2.0,1773.0,0.3,0.33
WO3,W,,water,,,Metal,Teflon,,,,,253.0,0.0,,,1023.0,0.225,0.502
YSZ,ZrO2/Al,,water,,,Metal/Ceramic,Teflon,Dolapix CE 64,,PEG,,,1.0,48.0,4.0,1773.0,0.357,0.327
Al2O3,Al2O3,CuO,water,,,Ceramic,polyethylene,sodium polymethacrylate,0.01,,,253.0,0.0,48.0,1.0,873.0,0.3,0.44
Al2O3,Al2O3/Chitosan/Gelatin,chitosan,acetic acid,,,Ceramic,PTFE,,,,,,1.0,,,,0.27,0.91
HAP,BCP,TCP,water,,,Ceramic,glass,,,sodium alginate,0.02,,0.0,0.0,2.0,1373.0,0.1091,0.79
YSZ,YSZ,,water,,,Ceramic,,Darvan C,,Duramax B-1001,,,0.0,,0.5,773.0,0.2,0.75
YSZ,YSZ,,water,,,Ceramic,glass,,,PVA,0.02,255.0,0.0,24.0,2.0,873.0,0.3297,0.5
Al2O3,Al2O3/SiC,SiC,water,,,Ceramic,epoxy,,,,,77.0,0.0,0.0,1.0,873.0,0.55,0.055
PZT,PZT,,TBA,,,Ceramic,polyamide,acacia,0.012,PVB,0.015,195.0,0.0,0.0,2.0,1723.0,0.4,0.28
Al2O3,ZrO2/Al,,water,,,Metal/Ceramic,Teflon,Dolapix CE 64,,PEG,,,1.0,48.0,2.0,1273.0,0.336,0.111
SiO2,YSZ,,water,bridgman,horizontal,Ceramic,glass,,,PVA,0.02,253.0,0.0,24.0,2.0,873.0,0.3297,0.5
Si3N4,Si3N4,Y2O3,water,,,Ceramic,graphite,ammonium polymethacrylate anionic dispersant,0.003,,,,0.0,48.0,2.0,873.0,0.25,0.62
Al2O3,Al2O3,,camphene,,,Ceramic,PTFE,Texaphor 963,0.018,,,,0.0,72.0,2.0,1573.0,0.25,0.75
WO3,W,,water,,,Metal,Teflon,,,,,243.0,0.0,,,1023.0,0.2,0.607
Mullite,Mullite,,TBA,,,Ceramic,,BYK-163,0.05,PVB,0.05,173.0,0.0,12.0,2.0,1873.0,0.4,0.55
Al2O3,Al2O3/ZrO2,ZrO2,TBA,,,Ceramic,epoxy,citric acid,0.01,PVB,,77.0,0.0,,,1673.0,0.1,0.635
HAP,HAP,MgO,TBA,,,Ceramic,,citric acid,0.01,,,,0.0,,1.0,1673.0,0.075,0.79
PZT,PZT,,TBA,,,Ceramic,polyamide,acacia,0.012,PVB,0.015,,0.0,0.0,2.0,1723.0,0.25,0.55
Al2O3,Al2O3/Chitosan/Gelatin,chitosan,acetic acid,,,Ceramic,PTFE,,,,,,1.0,,,,0.27,0.91
YSZ,YSZ,,water,,,Ceramic,,Darvan C,,Duramax B-1001,,,0.0,,,,0.3,0.74
Al2O3,Al2O3,,water,,,Ceramic,,PAAS,0.02,CMC,0.01,77.0,0.0,0.0,0.5,723.0,0.2,0.65
Al2O3,Al2O3,,camphene,,,Ceramic,polyurethane,Perfad9100,0.02,,,291.0,0.0,24.0,4.0,1873.0,0.495,0.5
SiO2,Silicate,,TBA,,,Ceramic,,ethyl cellulose ethoecel,0.005,PVP,0.005,,0.0,72.0,,,0.3614,0.57
Bioglass,Bioglass,,water,,,Ceramic,PVC,Easysperse,0.005,PVA,0.01,253.0,0.0,,,773.0,0.15,0.61
Al2O3,Al2O3,,Glycerine Ether,,,Ceramic,,,,polyethylene-imine,0.15,253.0,0.0,,3.0,1773.0,0.33,0.37
Si4Al2O2N6,Si4Al2O2N6,Al2O3,camphene,,,Ceramic,polyethylene,HAO Fast 923,0.01,,,273.0,0.0,96.0,3.0,823.0,0.2,0.47
PZT,PZT,,TBA,,,Ceramic,polyamide,acacia,0.012,PVB,0.015,,0.0,0.0,2.0,1723.0,0.35,0.4
HAP,HAP/PMMA,,water,one-sided,vertical-up,Ceramic/Polymer,PTFE,Darvan 811,0.01,PVA,0.01,,5.0,,3.0,1625.0,0.3,0.6
ZrB2,ZrB2-SiC,SiC,camphene,,,Ceramic,,Dolapix,0.015,,,233.0,0.0,0.0,1.0,873.0,0.48,0.41
Al2O3,Al2O3,,water,one-sided,vertical-up,Ceramic,PTFE,Darvan C,0.005,poly-(2-ethyl-2-oxazoline,0.05,,0.0,96.0,4.0,723.0,0.15,0.81
Al2O3,Al2O3,Mullite,water,,,Ceramic,aluminum,polyacrylic acid,,,,,0.0,0.0,5.0,1873.0,0.475,0.67
HAP,BT/HAP,BT,water,,,Ceramic,PDMS,HydroDisper A160,0.01,PVA,0.01,173.0,20.0,24.0,3.0,873.0,0.2,0.4
Al2O3,Al2O3,,camphene,,,Ceramic,silicone,PAAS,,,,248.0,0.0,,2.0,2223.0,0.2,0.68
WO3,W,,water,,,Metal,Teflon,,,,,248.0,0.0,,,1023.0,0.2,0.529
YSZ,YSZ,,TBA,,,Ceramic,,citric acid,0.02,,,,0.0,12.0,1.0,873.0,0.02,0.768
PZT,PZT,,TBA,,,Ceramic,polyamide,acacia,0.012,PVB,0.015,,0.0,0.0,2.0,1723.0,0.25,0.55
TiO2,TiO2,,water,one-sided,vertical-up,Ceramic,PVC,Darvan 811,0.01,PVA,0.01,,10.0,72.0,3.0,1273.0,0.1,0.837
SiC,Si3N4,,water,one-sided,vertical-up,Ceramic,,,,,,203.0,,,1.0,2023.0,0.3,0.4606
BT,BT/Kaolinite,kaolinite,water,,,Ceramic,,,,PVA,0.002,243.0,0.0,0.0,,873.0,0.11,0.74
Al2O3,Al2O3,TiO2,camphene,,,Ceramic,PTFE,,,,,77.0,0.0,72.0,2.0,1773.0,0.25,0.15
Yb2SiO5,Yb2SiO5,,TBA,,,Ceramic,,ammonium polymethacrylate anionic dispersant,0.03,PVA,0.01,,0.0,0.0,2.0,823.0,0.15,0.8465
Al2O3,Al2O3,,water,,,Ceramic,PDMS,HydroDisperser,0.01,PVA,0.01,83.0,0.0,24.0,3.0,1173.0,0.4,0.3
