Repository: Bessagg/FreezeCastingPredict

# Freeze Casting - Porosity Prediction

## Database
The data used in this project is obtained from freezecasting.net : http://www.freezecasting.net/downloads.html


The schema xml file was downloaded and loaded with phpmyAdmin in a mysql database.


After loading the schema in to MySQL and connectin to python. The features of interest are loaded into a pandas dataframe, following the sql queries from the notebook in
http://www.freezecasting.net/downloads.html

The dataframe was filtered and saved as csv in `data` folder.

File: data/all_cols/df_selected_feats.csv (part 4 of 4)
name_part1,material,name_part2,name_fluid1,technique,direction,material_group,name_mold_mat,name_disp_1,wf_disp_1,name_bind1,wf_bind_1,temp_cold,cooling_rate,time_sub,time_sinter_1,temp_sinter_1,vf_total,porosity
CaSiO3,CaSiO3,PCS,water,,,Ceramic,polytetrafluoroethylene,HydroDisperser,0.02,,,243.0,0.0,,3.0,1623.0,0.15,0.83
CaSiO3,CaSiO3,PCS,water,,,Ceramic,polytetrafluoroethylene,HydroDisperser,0.02,,,243.0,0.0,,3.0,1623.0,0.15,0.79
CaSiO3,CaSiO3,PCS,water,,,Ceramic,polytetrafluoroethylene,HydroDisperser,0.02,,,243.0,0.0,,3.0,1623.0,0.2,0.78
CaSiO3,CaSiO3,PCS,water,,,Ceramic,polytetrafluoroethylene,HydroDisperser,0.02,,,243.0,0.0,,3.0,1623.0,0.15,0.78
CaSiO3,CaSiO3,,water,,,Ceramic,polytetrafluoroethylene,HydroDisperser,0.02,,,243.0,0.0,,3.0,1623.0,0.15,0.76
CaSiO3,CaSiO3,PCS,water,,,Ceramic,polytetrafluoroethylene,HydroDisperser,0.02,,,243.0,0.0,,3.0,1623.0,0.2,0.75
CaSiO3,CaSiO3,PCS,water,,,Ceramic,polytetrafluoroethylene,HydroDisperser,0.02,,,243.0,0.0,,3.0,1623.0,0.2,0.73
CaSiO3,CaSiO3,,water,,,Ceramic,polytetrafluoroethylene,HydroDisperser,0.02,,,243.0,0.0,,3.0,1623.0,0.2,0.71
CaP,CaP,,water,,,Ceramic,polyethylene,,,PVA,0.16,208.0,0.0,0.0,2.0,873.0,0.15,0.83
CaP,CaP,,water,,,Ceramic,polyethylene,,,PVA,0.16,208.0,0.0,0.0,2.0,873.0,0.2,0.77
CaP,CaP,,water,,,Ceramic,polyethylene,,,PVA,0.16,208.0,0.0,0.0,2.0,873.0,0.25,0.73
kaolinite,Mullite,Al2O3,water,,,Ceramic,"plastic, noi",,,,,233.0,0.0,24.0,2.0,1773.0,0.05,0.9
Mullite,Mullite,,water,,,Ceramic,,,,,,253.0,0.0,,4.0,1873.0,0.0402,0.886
kaolinite,Mullite,Al2O3,water,,,Ceramic,"plastic, noi",,,,,233.0,0.0,24.0,2.0,1773.0,0.06,0.896
Mullite,Al2O3/Mullite,,camphene,,,Ceramic,polyethylene,Darvan C,0.01,PVB,0.01,77.0,0.0,,,873.0,0.21,0.33
Mullite,Al2O3/Mullite,,camphene,,,Ceramic,polyethylene,,,,,,0.0,24.0,1.0,773.0,0.2293,0.32
Mullite,Al2O3/Mullite,,camphene,,,Ceramic,polyethylene,Darvan C,0.01,PVB,0.01,77.0,0.0,,,873.0,0.21,0.312
Mullite,Mullite,,TBA,,,Ceramic,polyethylene,citric acid,0.01,,,,0.0,0.0,2.0,1773.0,0.1583,0.62
kaolinite,Mullite,Al2O3,water,,,Ceramic,"plastic, noi",,,,,213.0,0.0,24.0,2.0,1773.0,0.05,0.911
Mullite,Al2O3/Mullite,,camphene,,,Ceramic,polyethylene,,,,,,0.0,24.0,1.0,773.0,0.1131,0.8
Mullite,Mullite,,TBA,,,Ceramic,polyurethane,citric acid,0.01,,,,0.0,0.0,1.0,873.0,0.26,0.775
kaolinite,Mullite,Al2O3,water,,,Ceramic,"plastic, noi",,,,,193.0,0.0,24.0,2.0,1773.0,0.05,0.9
Mullite,Al2O3/Mullite,,camphene,,,Ceramic,polyethylene,Darvan C,0.01,PVB,0.01,77.0,0.0,,,873.0,0.15,0.798
kaolinite,Mullite,Al2O3,water,,,Ceramic,"plastic, noi",,,,,233.0,0.0,24.0,2.0,1773.0,0.05,0.915
kaolinite,Mullite,Al2O3,water,,,Ceramic,"plastic, noi",,,,,203.0,0.0,24.0,2.0,1773.0,0.05,0.91
kaolinite,Mullite,Al2O3,water,,,Ceramic,"plastic, noi",,,,,233.0,0.0,24.0,2.0,1773.0,0.06,0.894
Mullite,Mullite,,TBA,,,Ceramic,polyurethane,citric acid,0.01,,,,0.0,0.0,1.0,873.0,0.3488,0.72
Mullite,Al2O3/Mullite,,camphene,,,Ceramic,polyethylene,,,,,,0.0,24.0,1.0,773.0,0.1131,0.68
Mullite,Mullite,,TBA,,,Ceramic,polyurethane,citric acid,0.01,,,,0.0,0.0,1.0,873.0,0.26,0.74
Mullite,Mullite,,TBA,,,Ceramic,polyethylene,citric acid,0.01,,,,0.0,0.0,2.0,1773.0,0.0659,0.85
Mullite,Al2O3/Mullite,,camphene,,,Ceramic,polyethylene,Darvan C,0.01,PVB,0.01,77.0,0.0,,,873.0,0.15,0.693
kaolinite,Mullite,Al2O3,water,,,Ceramic,"plastic, noi",,,,,203.0,0.0,24.0,2.0,1773.0,0.06,0.892
kaolinite,Mullite,Al2O3,water,,,Ceramic,"plastic, noi",,,,,213.0,0.0,24.0,2.0,1773.0,0.06,0.889
kaolinite,Mullite,Al2O3,water,,,Ceramic,"plastic, noi",,,,,193.0,0.0,24.0,2.0,1773.0,0.06,0.892
kaolinite,Mullite,Al2O3,water,,,Ceramic,"plastic, noi",,,,,233.0,0.0,24.0,2.0,1773.0,0.07,0.852
Mullite,Al2O3/Mullite,,camphene,,,Ceramic,polyethylene,Darvan C,0.01,PVB,0.01,77.0,0.0,,,873.0,0.153,0.703
Mullite,Al2O3/Mullite,,camphene,,,Ceramic,polyethylene,,,,,,0.0,24.0,1.0,773.0,0.1655,0.7
Mullite,Mullite,,TBA,,,Ceramic,polyurethane,citric acid,0.01,,,,0.0,0.0,1.0,873.0,0.3488,0.68
Mullite,Al2O3/Mullite,,camphene,,,Ceramic,polyethylene,Darvan C,0.01,PVB,0.01,77.0,0.0,,,873.0,0.153,0.729
Mullite,Mullite,,TBA,,,Ceramic,polyurethane,citric acid,0.01,,,,0.0,0.0,1.0,873.0,0.45,0.68
Mullite,Al2O3/Mullite,,camphene,,,Ceramic,polyethylene,,,,,,0.0,24.0,1.0,773.0,0.2293,0.6
Mullite,Mullite,,TBA,,,Ceramic,polyurethane,citric acid,0.01,,,,0.0,0.0,1.0,873.0,0.26,0.68
Mullite,Al2O3/Mullite,,camphene,,,Ceramic,polyethylene,Darvan C,0.01,PVB,0.01,77.0,0.0,,,873.0,0.21,0.604
kaolinite,Mullite,Al2O3,water,,,Ceramic,"plastic, noi",,,,,233.0,0.0,24.0,2.0,1773.0,0.07,0.852
Mullite,Al2O3/Mullite,,camphene,,,Ceramic,polyethylene,Darvan C,0.01,PVB,0.01,77.0,0.0,,,873.0,0.21,0.655
Al2O3,Mullite,SiO2,TBA,,,Ceramic,polyethylene,citric acid,0.014,,,273.0,0.0,,,1573.0,0.1,0.781
Mullite,Al2O3/Mullite,,camphene,,,Ceramic,polyethylene,,,,,,0.0,24.0,1.0,773.0,0.1655,0.57
Mullite,Mullite,,TBA,,,Ceramic,polyurethane,citric acid,0.01,,,,0.0,0.0,1.0,873.0,0.45,0.67
Mullite,Mullite,,TBA,,,Ceramic,polyethylene,citric acid,0.01,,,,0.0,0.0,,1373.0,0.1079,0.78
Mullite,Al2O3/Mullite,,camphene,,,Ceramic,polyethylene,Darvan C,0.01,PVB,0.01,77.0,0.0,,,873.0,0.153,0.566
Mullite,Mullite,,TBA,,,Ceramic,polyethylene,citric acid,0.01,,,,0.0,0.0,2.0,1773.0,0.0659,0.77
Mullite,Al2O3/Mullite,,camphene,,,Ceramic,polyethylene,Darvan C,0.01,PVB,0.01,77.0,0.0,,,873.0,0.153,0.672
Mullite,Mullite,,TBA,,,Ceramic,polyethylene,citric acid,0.01,,,,0.0,0.0,2.0,1773.0,0.0659,0.7
Mullite,Mullite,,TBA,,,Ceramic,polyethylene,citric acid,0.01,,,,0.0,0.0,1.0,1873.0,0.1583,0.71
Mullite,Mullite,,TBA,,,Ceramic,polyurethane,citric acid,0.01,,,,0.0,0.0,1.0,873.0,0.3488,0.67
Mullite,Al2O3/Mullite,,camphene,,,Ceramic,polyethylene,Darvan C,0.01,PVB,0.01,77.0,0.0,,,873.0,0.15,0.514
Mullite,Al2O3/Mullite,,camphene,,,Ceramic,polyethylene,,,,,,0.0,24.0,1.0,773.0,0.1131,0.52
Mullite,Mullite,,TBA,,,Ceramic,polyethylene,citric acid,0.01,,,,0.0,0.0,2.0,1773.0,0.1079,0.7
Mullite,Mullite,,TBA,,,Ceramic,polyethylene,citric acid,0.01,,,,0.0,0.0,2.0,1773.0,0.1583,0.65
Mullite,Mullite,,TBA,,,Ceramic,polyethylene,citric acid,0.01,,,,0.0,0.0,2.0,1773.0,0.1079,0.64
Al2O3,Mullite,SiO2,TBA,,,Ceramic,polyethylene,citric acid,0.014,,,273.0,0.0,,,1773.0,0.1,0.635
Mullite,Al2O3/Mullite,,camphene,,,Ceramic,polyethylene,Darvan C,0.01,PVB,0.01,77.0,0.0,,,873.0,0.153,0.51
Mullite,Al2O3/Mullite,,camphene,,,Ceramic,polyethylene,Darvan C,0.01,PVB,0.01,77.0,0.0,,,873.0,0.21,0.525
Al2O3,Mullite,SiO2,TBA,,,Ceramic,polyethylene,citric acid,0.014,,,273.0,0.0,,,1673.0,0.1,0.691
Mullite,Mullite,,TBA,,,Ceramic,polyurethane,citric acid,0.01,,,,0.0,0.0,1.0,873.0,0.45,0.625
Mullite,Al2O3/Mullite,,camphene,,,Ceramic,polyethylene,Darvan C,0.01,PVB,0.01,77.0,0.0,,,873.0,0.21,0.51
Mullite,Al2O3/Mullite,,camphene,,,Ceramic,polyethylene,,,,,,0.0,24.0,1.0,773.0,0.2293,0.52
Mullite,Al2O3/Mullite,,camphene,,,Ceramic,polyethylene,Darvan C,0.01,PVB,0.01,77.0,0.0,,,873.0,0.153,0.385
Mullite,Al2O3/Mullite,,camphene,,,Ceramic,polyethylene,,,,,,0.0,24.0,1.0,773.0,0.1655,0.38
Mullite,Mullite,,TBA,radial,radial-in,Ceramic,PTFE,BYK-163,0.05,PVB,0.005,173.0,0.0,12.0,2.0,1823.0,0.2,0.76
Mullite,Mullite,,TBA,radial,radial-in,Ceramic,PTFE,BYK-163,0.05,PVB,0.005,173.0,0.0,12.0,2.0,1823.0,0.2,0.76
Mullite,Mullite,,TBA,radial,radial-in,Ceramic,PTFE,BYK-163,0.05,PVB,0.005,173.0,0.0,12.0,2.0,1823.0,0.25,0.72
Mullite,Mullite,,TBA,radial,radial-in,Ceramic,PTFE,BYK-163,0.05,PVB,0.005,173.0,0.0,12.0,2.0,1823.0,0.25,0.72
Mullite,Mullite,,TBA,radial,radial-in,Ceramic,PTFE,BYK-163,0.05,PVB,0.005,173.0,0.0,12.0,2.0,1823.0,0.3,0.66
Mullite,Mullite,,TBA,radial,radial-in,Ceramic,PTFE,BYK-163,0.05,PVB,0.005,173.0,0.0,12.0,2.0,1823.0,0.3,0.66
Mullite,Mullite,,TBA,radial,radial-in,Ceramic,PTFE,BYK-163,0.05,PVB,0.005,173.0,0.0,12.0,2.0,1823.0,0.35,0.62
Mullite,Mullite,,TBA,radial,radial-in,Ceramic,PTFE,BYK-163,0.05,PVB,0.005,173.0,0.0,12.0,2.0,1823.0,0.35,0.62
Mullite,Mullite,,TBA,radial,radial-in,Ceramic,PTFE,BYK-163,0.05,PVB,0.005,173.0,0.0,12.0,2.0,1823.0,0.4,0.56
Mullite,Mullite,,TBA,radial,radial-in,Ceramic,PTFE,BYK-163,0.05,PVB,0.005,173.0,0.0,12.0,2.0,1823.0,0.4,0.56
Mullite,Mullite,,TBA,radial,radial-in,Ceramic,PTFE,BYK-163,0.05,PVB,0.005,173.0,0.0,12.0,2.0,1823.0,0.35,0.62
Mullite,Mullite,,TBA,radial,radial-in,Ceramic,PTFE,BYK-163,0.05,PVB,0.005,173.0,0.0,12.0,2.0,1823.0,0.35,0.62
Mullite,Mullite,,TBA,radial,radial-in,Ceramic,PTFE,BYK-163,0.05,PVB,0.005,193.0,0.0,12.0,2.0,1823.0,0.35,0.6
Mullite,Mullite,,TBA,radial,radial-in,Ceramic,PTFE,BYK-163,0.05,PVB,0.005,193.0,0.0,12.0,2.0,1823.0,0.35,0.6
Mullite,Mullite,,TBA,radial,radial-in,Ceramic,PTFE,BYK-163,0.05,PVB,0.005,213.0,0.0,12.0,2.0,1823.0,0.35,0.6
Mullite,Mullite,,TBA,radial,radial-in,Ceramic,PTFE,BYK-163,0.05,PVB,0.005,213.0,0.0,12.0,2.0,1823.0,0.35,0.6
Mullite,Mullite,,TBA,radial,radial-in,Ceramic,PTFE,BYK-163,0.05,PVB,0.005,233.0,0.0,12.0,2.0,1823.0,0.35,0.59
Mullite,Mullite,,TBA,radial,radial-in,Ceramic,PTFE,BYK-163,0.05,PVB,0.005,233.0,0.0,12.0,2.0,1823.0,0.35,0.59
Mullite,Mullite,,TBA,radial,radial-in,Ceramic,PTFE,BYK-163,0.05,PVB,0.005,253.0,0.0,12.0,2.0,1823.0,0.35,0.58
Mullite,Mullite,,TBA,radial,radial-in,Ceramic,PTFE,BYK-163,0.05,PVB,0.005,253.0,0.0,12.0,2.0,1823.0,0.35,0.58
Mullite,Mullite,,TBA,radial,radial-in,Ceramic,PTFE,BYK-163,0.05,PVB,0.005,173.0,0.0,12.0,2.0,1823.0,0.35,0.595
Mullite,Mullite,,TBA,radial,radial-in,Ceramic,PTFE,BYK-163,0.05,PVB,0.005,173.0,0.0,12.0,2.0,1823.0,0.35,0.595
Mullite,Mullite,,TBA,radial,radial-in,Ceramic,PTFE,BYK-163,0.05,PVB,0.005,173.0,0.0,12.0,2.0,1823.0,0.35,0.6
Mullite,Mullite,,TBA,radial,radial-in,Ceramic,PTFE,BYK-163,0.05,PVB,0.005,173.0,0.0,12.0,2.0,1823.0,0.35,0.6
Mullite,Mullite,,TBA,radial,radial-in,Ceramic,PTFE,BYK-163,0.05,PVB,0.005,173.0,0.0,12.0,2.0,1823.0,0.35,0.6
Mullite,Mullite,,TBA,radial,radial-in,Ceramic,PTFE,BYK-163,0.05,PVB,0.005,173.0,0.0,12.0,2.0,1823.0,0.35,0.6
Mullite,Mullite,,TBA,,,Ceramic,,BYK-163,0.05,PVB,0.05,193.0,0.0,12.0,2.0,1873.0,0.4,0.53
Mullite,Mullite,,TBA,,,Ceramic,,BYK-163,0.05,PVB,0.05,,0.0,12.0,2.0,2023.0,0.4,0.54
Mullite,Mullite,,TBA,,,Ceramic,,BYK-163,0.05,PVB,0.05,173.0,0.0,12.0,2.0,1873.0,0.4,0.55
Mullite,Mullite,,TBA,,,Ceramic,,BYK-163,0.05,PVB,0.05,213.0,0.0,12.0,2.0,1873.0,0.4,0.55
Mullite,Mullite,,TBA,,,Ceramic,,BYK-163,0.05,PVB,0.05,233.0,0.0,12.0,2.0,1973.0,0.4,0.55
Mullite,Mullite,,TBA,,,Ceramic,,BYK-163,0.05,PVB,0.05,253.0,0.0,12.0,2.0,1973.0,0.4,0.55
Mullite,Mullite,,TBA,,,Ceramic,,BYK-163,0.05,PVB,0.05,,0.0,12.0,2.0,2023.0,0.35,0.55
Mullite,Mullite,,TBA,,,Ceramic,,BYK-163,0.05,PVB,0.05,,0.0,12.0,2.0,1973.0,0.3,0.56
Mullite,Mullite,,TBA,,,Ceramic,,BYK-163,0.05,PVB,0.05,,0.0,12.0,2.0,1973.0,0.25,0.59
Mullite,Mullite,,TBA,,,Ceramic,,BYK-163,0.05,PVB,0.05,,0.0,12.0,2.0,1973.0,0.2,0.63
Mullite,Mullite,,TBA,,,Ceramic,,BYK-163,0.05,PVB,0.05,,0.0,12.0,2.0,1973.0,0.15,0.7
Mullite,Mullite,,water,,,Ceramic,,,,,,253.0,0.0,,4.0,1823.0,0.0402,0.915
Mullite,Mullite,,water,,,Ceramic,,,,,,253.0,0.0,,4.0,1773.0,0.0402,0.92
Mullite,Mullite,,water,,,Ceramic,,,,,,253.0,0.0,,4.0,1773.0,0.0402,0.925
Yb2SiO5,Y2SiO5,,water,,,Ceramic,,ammonium polymethacrylate anionic dispersant,0.003,PVA,0.01,77.0,0.0,48.0,2.0,823.0,0.15,0.839
Y2SiO5,Y2SiO5,,water,,,Ceramic,copper,ammonium polymethacrylate anionic dispersant,0.003,PVA,0.01,77.0,0.0,48.0,2.0,773.0,0.15,0.72
Yb2SiO5,Y2SiO5,,water,,,Ceramic,,ammonium polymethacrylate anionic dispersant,0.003,PVA,0.01,77.0,0.0,48.0,2.0,823.0,0.2,0.798
Yb2SiO5,Y2SiO5,,water,,,Ceramic,,ammonium polymethacrylate anionic dispersant,0.003,PVA,0.01,77.0,0.0,48.0,2.0,823.0,0.15,0.817
Y2O3,Y2SiO5,SiO2,TBA,,,Ceramic,polyethylene,citric acid,0.01,,,,0.0,12.0,1.0,1023.0,0.0788,0.72
Yb2SiO5,Y2SiO5,,water,,,Ceramic,,ammonium polymethacrylate anionic dispersant,0.003,PVA,0.01,77.0,0.0,48.0,2.0,823.0,0.2,0.777
Y2O3,Y2SiO5,SiO2,TBA,,,Ceramic,polyethylene,citric acid,0.01,,,,0.0,12.0,1.0,1023.0,0.0788,0.66
Yb2SiO5,Y2SiO5,,water,,,Ceramic,,ammonium polymethacrylate anionic dispersant,0.003,PVA,0.01,77.0,0.0,48.0,2.0,823.0,0.25,0.733
Yb2SiO5,Y2SiO5,,water,,,Ceramic,,ammonium polymethacrylate anionic dispersant,0.003,PVA,0.01,77.0,0.0,48.0,2.0,823.0,0.1,0.884
Yb2SiO5,Y2SiO5,,water,,,Ceramic,,ammonium polymethacrylate anionic dispersant,0.003,PVA,0.01,77.0,0.0,48.0,2.0,823.0,0.1,0.864
Y2SiO5,Y2SiO5,,water,,,Ceramic,graphite,ammonium polymethacrylate anionic dispersant,0.003,,,,0.0,48.0,2.0,1623.0,0.2,0.71
Y2SiO5,Y2SiO5,,water,,,Ceramic,,,0.01,,,,0.0,48.0,2.0,1773.0,0.4,0.8
Y2SiO5,Y2SiO5,,TBA,,,Ceramic,polyethylene,citric acid,,PVB,,,0.0,,1.0,1473.0,0.2,0.45
Y2SiO5,Y2SiO5,,water,,,Ceramic,copper,ammonium polymethacrylate anionic dispersant,0.003,PVA,0.01,77.0,0.0,48.0,2.0,773.0,0.2,0.62
Y2SiO5,Y2SiO5,,water,,,Ceramic,copper,ammonium polymethacrylate anionic dispersant,0.003,PVA,0.01,77.0,0.0,48.0,2.0,673.0,0.25,0.58
Y2SiO5,Y2SiO5,,water,,,Ceramic,graphite,ammonium polymethacrylate anionic dispersant,0.003,,,,0.0,48.0,2.0,1773.0,0.2,0.66
Y2SiO5,Y2SiO5,,water,,,Ceramic,,,0.01,,,,0.0,48.0,2.0,1773.0,0.4,0.76
Y2SiO5,Y2SiO5,,water,,,Ceramic,copper,ammonium polymethacrylate anionic dispersant,0.003,PVA,0.01,77.0,0.0,48.0,2.0,673.0,0.3,0.52
Yb2SiO5,Y2SiO5,,water,,,Ceramic,,ammonium polymethacrylate anionic dispersant,0.003,PVA,0.01,77.0,0.0,48.0,2.0,823.0,0.25,0.711
Y2SiO5,Y2SiO5,,water,,,Ceramic,,,0.01,,,,0.0,48.0,2.0,1773.0,0.4,0.71
Y2SiO5,Y2SiO5,,water,,,Ceramic,,,0.01,,,,0.0,48.0,2.0,1873.0,0.4,0.64
Y2O3,Y2SiO5,SiO2,TBA,,,Ceramic,polyethylene,citric acid,0.01,,,,0.0,12.0,1.0,973.0,0.0475,0.63
Y2O3,Y2SiO5,SiO2,TBA,,,Ceramic,polyethylene,citric acid,0.01,,,,0.0,12.0,1.0,1023.0,0.0788,0.6
Y2O3,Y2SiO5,SiO2,TBA,,,Ceramic,polyethylene,citric acid,0.01,,,,0.0,12.0,1.0,1053.0,0.0788,0.55
Y2SiO5,Y2SiO5,,water,,,Ceramic,graphite,ammonium polymethacrylate anionic dispersant,0.003,,,,0.0,48.0,2.0,1773.0,0.2,0.62
Y2SiO5,Y2SiO5,,TBA,,,Ceramic,polyethylene,citric acid,,PVB,,,0.0,,1.0,1473.0,0.15,0.56
Y2O3,Y2SiO5,SiO2,TBA,,,Ceramic,polyethylene,citric acid,0.01,,,,0.0,12.0,1.0,1053.0,0.1174,0.58
Y2SiO5,Y2SiO5,,TBA,,,Ceramic,polyethylene,citric acid,,PVB,,,0.0,,1.0,1473.0,0.1,0.73
Y2O3,Y2SiO5,SiO2,TBA,,,Ceramic,polyethylene,citric acid,0.01,,,,0.0,12.0,1.0,1053.0,0.1664,0.52
Y2O3,Y2SiO5,SiO2,TBA,,,Ceramic,polyethylene,citric acid,0.01,,,,0.0,12.0,1.0,1053.0,0.1664,0.48
Y2O3,Y2SiO5,SiO2,TBA,,,Ceramic,polyethylene,citric acid,0.01,,,,0.0,12.0,1.0,1053.0,0.1174,0.5
Y2O3,Y2SiO5,SiO2,TBA,,,Ceramic,polyethylene,citric acid,0.01,,,,0.0,12.0,1.0,973.0,0.0475,0.57
Y2O3,Y2SiO5,SiO2,TBA,,,Ceramic,polyethylene,citric acid,0.01,,,,0.0,12.0,1.0,1053.0,0.1664,0.63
Y2O3,Y2SiO5,SiO2,TBA,,,Ceramic,polyethylene,citric acid,0.01,,,,0.0,12.0,1.0,1053.0,0.1174,0.645
Y2O3,Y2SiO5,SiO2,TBA,,,Ceramic,polyethylene,citric acid,0.01,,,,0.0,12.0,1.0,1053.0,0.1664,0.66
Y2O3,Y2SiO5,SiO2,TBA,,,Ceramic,polyethylene,citric acid,0.01,,,,0.0,12.0,1.0,973.0,0.0475,0.67
Y2O3,Y2SiO5,SiO2,TBA,,,Ceramic,polyethylene,citric acid,0.01,,,,0.0,12.0,1.0,1053.0,0.1174,0.7
Y2O3,Y2SiO5,SiO2,TBA,,,Ceramic,polyethylene,citric acid,0.01,,,,0.0,12.0,1.0,973.0,0.0475,0.73
Bioglass,Bioglass,,camphene,,,Ceramic,,isostearic acid,,,,,0.0,24.0,1.0,1673.0,0.1,0.19
Bioglass,Bioglass,,camphene,,,Ceramic,,isostearic acid,,,,,0.0,24.0,1.0,1673.0,0.1,0.37
Bioglass,Bioglass,,water,,,Ceramic,PVC,Easysperse,0.005,PVA,0.01,253.0,0.0,,,773.0,0.1,0.75
Bioglass,Bioglass,,water,,,Ceramic,PVC,Easysperse,0.005,PVA,0.01,253.0,0.0,,,773.0,0.125,0.7
Bioglass,Bioglass,,water,,,Ceramic,PVC,Easysperse,0.005,PVA,0.01,253.0,0.0,,,773.0,0.15,0.61
Bioglass,Bioglass,,water,,,Ceramic,PVC,Easysperse,0.005,PVA,0.01,253.0,0.0,,,773.0,0.1,0.7
Bioglass,Bioglass,,camphene,,,Ceramic,,isostearic acid,,,,,0.0,24.0,1.0,1673.0,0.1,0.59
Bioglass,Bioglass,,water,,,Ceramic,PVC,Easysperse,0.005,PVA,0.01,253.0,0.0,,,773.0,0.125,0.65
Bioglass,Bioglass,,water,,,Ceramic,PVC,Easysperse,0.005,PVA,0.01,253.0,0.0,,,773.0,0.2,0.4
Bioglass,Bioglass,,water,,,Ceramic,PVC,Easysperse,0.005,PVA,0.01,253.0,0.0,,,773.0,0.15,0.55
Bioglass,Bioglass,,camphene,,,Ceramic,,isostearic acid,,,,,0.0,24.0,1.0,1673.0,0.1,0.52
Bioglass,Bioglass,,camphene,,,Ceramic,polytetrafluoroethylene,isostearic acid,0.02,,,276.0,0.0,,1.0,1823.0,0.1,0.5
Bioglass,Bioglass,,camphene,,,Ceramic,polytetrafluoroethylene,isostearic acid,0.02,,,,7.0,,1.0,2073.0,0.1,0.5
Bioglass,Bioglass,,camphene,,,Ceramic,,isostearic acid,,,,,0.0,24.0,1.0,1673.0,0.1,0.46
Bioglass,Bioglass,,water,,,Ceramic,PVC,Easysperse,0.005,PVA,0.01,253.0,0.0,,,773.0,0.2,0.35
Bioglass,Bioglass,,water,,,Ceramic,,,,,,,0.0,24.0,1.5,1973.0,0.16,0.7523
Bioglass,Bioglass,,water,,,Ceramic,,,,,,,0.0,24.0,2.0,673.0,0.07,0.7278
Bioglass,Bioglass,,water,,,Ceramic,,,,,,,0.0,24.0,2.0,673.0,0.16,0.6556
Bioglass,Bioglass,,water,,,Ceramic,,,,,,,0.0,24.0,1.5,2073.0,0.02,0.9021
Bioglass,Bioglass,,water,,,Ceramic,,,,,,,0.0,24.0,1.5,1823.0,0.22,0.403
Bioglass,Bioglass,,water,,,Ceramic,,,,,,,0.0,24.0,2.0,573.0,0.22,0.325
Bioglass,Bioglass,,water,,,Ceramic,,,,,,,0.0,24.0,1.5,2073.0,0.07,0.8275
Bioglass,Bioglass,,water,,,Ceramic,,,,,,,0.0,24.0,2.0,673.0,0.02,0.8395
Bioglass,Bioglass,,water,,,Ceramic,,,,,,,0.0,24.0,1.5,2073.0,0.05,0.8623
Bioglass,Bioglass,,camphene,,,Ceramic,polytetrafluoroethylene,isostearic acid,0.02,,,,0.0,,1.0,1823.0,0.1,0.5
Bioglass,Bioglass,,camphene,,,Ceramic,polytetrafluoroethylene,isostearic acid,0.02,,,,0.0,,1.0,1823.0,0.1,0.5
Bioglass,Bioglass,,camphene,,,Ceramic,polytetrafluoroethylene,isostearic acid,0.02,,,,0.0,,1.0,1773.0,0.1,0.5
Bioglass,Bioglass,,camphene,,,Ceramic,polytetrafluoroethylene,isostearic acid,0.02,,,,0.0,,1.0,1773.0,0.1,0.5
Bioglass,Bioglass,,camphene,,,Ceramic,polytetrafluoroethylene,isostearic acid,0.02,,,,0.0,,1.0,1773.0,0.1,0.5
Bioglass,Bioglass,,camphene,,,Ceramic,polytetrafluoroethylene,isostearic acid,0.02,,,,0.0,,1.0,1773.0,0.1,0.5
Bioglass,Bioglass,,camphene,,,Ceramic,polytetrafluoroethylene,isostearic acid,0.02,,,,0.0,,1.0,1773.0,0.1,0.5
Bioglass,Bioglass,,camphene,,,Ceramic,polytetrafluoroethylene,isostearic acid,0.02,,,,0.0,,1.0,1773.0,0.1,0.5
Bioglass,Bioglass,,camphene,,,Ceramic,polytetrafluoroethylene,isostearic acid,0.02,,,,0.0,,1.0,1723.0,0.1,0.5
Bioglass,Bioglass,HAP,camphene,,,Ceramic,,Dolapix CE 64,0.06,,,,0.0,,3.0,1523.0,0.37,0.15
Bioglass,Bioglass,,camphene,,,Ceramic,,Dolapix CE 64,0.06,,,,0.0,,3.0,1523.0,0.3571,0.15
Bioglass,Bioglass,HAP,camphene,,,Ceramic,,Dolapix CE 64,0.06,,,,0.0,,3.0,1523.0,0.2857,0.25
Bioglass,Bioglass,,camphene,,,Ceramic,,Dolapix CE 64,0.06,,,,0.0,,3.0,1523.0,0.2703,0.32
Bioglass,Bioglass,,camphene,,,Ceramic,,isostearic acid,,,,,2.0,24.0,1.0,1673.0,0.1,0.86
Bioglass,Bioglass,HAP,camphene,,,Ceramic,,Dolapix CE 64,0.06,,,,0.0,,3.0,1523.0,0.21,0.4
Bioglass,Bioglass,,camphene,,,Ceramic,,Dolapix CE 64,0.06,,,,0.0,,3.0,1523.0,0.198,0.46
Bioglass,Bioglass,HAP,camphene,,,Ceramic,,Dolapix CE 64,0.06,,,,0.0,,3.0,1523.0,0.146,0.54
Bioglass,Bioglass,,camphene,,,Ceramic,,Dolapix CE 64,0.06,,,,0.0,,3.0,1523.0,0.137,0.6
Bioglass,Bioglass,HAP,camphene,,,Ceramic,,Dolapix CE 64,0.06,,,,0.0,,3.0,1523.0,0.09,0.65
Bioglass,Bioglass,,camphene,,,Ceramic,,Dolapix CE 64,0.06,,,,0.0,,3.0,1523.0,0.0847,0.69
Bioglass,Bioglass,,camphene,,,Ceramic,,isostearic acid,,,,,0.0,24.0,1.0,1673.0,0.1,0.86
Bioglass,Bioglass,,camphene,,,Ceramic,polytetrafluoroethylene,isostearic acid,0.02,,,,4.0,,1.0,2073.0,0.1,0.5
Bioglass,Bioglass,,camphene,,,Ceramic,polytetrafluoroethylene,isostearic acid,0.02,,,,1.0,,1.0,2073.0,0.1,0.5
glass,Bioglass,,water,,,Ceramic,,Dolapix CE 64,,,,218.0,0.0,24.0,1.0,873.0,0.312,0.69
Bioglass,Bioglass,,camphene,,,Ceramic,,isostearic acid,,,,,0.0,24.0,1.0,1673.0,0.1,0.86
Bioglass,Bioglass,,camphene,,,Ceramic,,isostearic acid,,,,,0.0,24.0,1.0,1673.0,0.1,0.86
Bioglass,Bioglass,,camphene,,,Ceramic,,isostearic acid,,,,,0.0,24.0,1.0,1673.0,0.1,0.86
SiC,SiC,,water,,,Ceramic,,,,PVA,0.085,,0.0,5.0,1.0,873.0,0.12,0.745
SiC,SiC,,water,,,Ceramic,,,,PVA,0.085,,0.0,5.0,1.0,873.0,0.12,0.73
SiC,SiC,,water,,,Ceramic,,,,PVA,0.085,,0.0,5.0,1.0,873.0,0.12,0.715
SiC,SiC,,water,,,Ceramic,,,,PVA,0.085,,0.0,5.0,1.0,873.0,0.12,0.72
SiC,SiC,,water,,,Ceramic,,,,PVA,0.085,,0.0,5.0,1.0,873.0,0.12,0.705
SiC,SiC,,water,,,Ceramic,,,,PVA,0.085,,0.0,5.0,1.0,873.0,0.12,0.6
SiC,SiC,,water,,,Ceramic,,,,PVA,0.085,,0.0,5.0,1.0,873.0,0.12,0.78
SiC,SiC,,water,,,Ceramic,,,,PVA,0.085,,0.0,5.0,1.0,873.0,0.12,0.67
SiC,SiC,,water,,,Ceramic,,,,PVA,0.085,,0.0,5.0,1.0,873.0,0.12,0.65
SiC,SiC,,water,,,Ceramic,,,,PVA,0.085,,0.0,5.0,1.0,873.0,0.12,0.62
SiC,SiC,Al2O3,water,,,Ceramic,polycarbonate,CMC,0.008,CMC,,263.0,0.0,24.0,2.0,673.0,0.3,0.69
SiC,SiC,Al2O3,water,,,Ceramic,polycarbonate,CMC,0.008,CMC,,263.0,0.0,24.0,2.0,673.0,0.3,0.62
SiC,SiC,Al2O3,water,,,Ceramic,polycarbonate,CMC,0.008,CMC,,263.0,0.0,24.0,2.0,673.0,0.3,0.66
SiC,SiC,,camphene,,,Ceramic,polyethylene,,,,,276.0,0.0,,2.0,873.0,0.1,0.86
SiC,SiC,,camphene,,,Ceramic,polyethylene,,,,,276.0,0.0,,2.0,873.0,0.1,0.74
SiC,SiC,,camphene,,,Ceramic,polyethylene,,,,,276.0,0.0,,2.0,873.0,0.1,0.78
SiC,SiC,,water,,,Ceramic,,,,,,,0.0,,,,0.47,0.044
SiC,SiC,,water,,,Ceramic,,,,,,,0.0,,,,0.47,0.102
SiC,SiC,,water,,,Ceramic,,,,,,,0.0,,,,0.45,0.106
SiC,SiC,,water,,,Ceramic,,,,,,,0.0,,,,0.45,0.136
SiC,SiC,,water,,,Ceramic,,,,,,,0.0,,,,0.45,0.136
SiC,SiC,,water,,,Ceramic,"plastic, noi",CH10,,,,,0.0,0.0,,,0.47,0.102
SiC,SiC,chitosan,acetic acid,,,Ceramic,,,,,,,4.0,24.0,1.0,873.0,0.07,0.92
SiC,SiC,chitosan,acetic acid,,,Ceramic,,,,,,,15.0,24.0,1.0,873.0,0.07,0.92
SiC,SiC,chitosan,acetic acid,,,Ceramic,,,,,,,15.0,24.0,1.0,873.0,0.015,0.98
SiC,SiC,,water,,,Ceramic,"plastic, noi",CH10,,,,,0.0,0.0,,,0.45,0.136
SiC,SiC,chitosan,acetic acid,,,Ceramic,,,,,,,4.0,24.0,1.0,873.0,0.015,0.98
SiC,SiC,,water,,,Ceramic,"plastic, noi",CH10,,,,,0.0,0.0,,,0.45,0.106
SiC,SiC,,water,,,Ceramic,"plastic, noi",CH10,,,,,0.0,0.0,,,0.45,0.312
Yb2SiO5,Yb2SiO5,,water,,,Ceramic,,ammonium polymethacrylate anionic dispersant,0.003,PVA,0.01,77.0,0.0,48.0,2.0,873.0,0.1,0.857
Yb2SiO5,Yb2SiO5,,water,,,Ceramic,,ammonium polymethacrylate anionic dispersant,0.003,PVA,0.01,77.0,0.0,48.0,2.0,873.0,0.25,0.712
Yb2SiO5,Yb2SiO5,,water,,,Ceramic,,ammonium polymethacrylate anionic dispersant,0.003,PVA,0.01,77.0,0.0,48.0,2.0,873.0,0.2,0.791
Yb2SiO5,Yb2SiO5,,water,,,Ceramic,,ammonium polymethacrylate anionic dispersant,0.003,PVA,0.01,77.0,0.0,48.0,2.0,873.0,0.2,0.797
Yb2SiO5,Yb2SiO5,,water,,,Ceramic,,ammonium polymethacrylate anionic dispersant,0.003,PVA,0.01,77.0,0.0,48.0,2.0,873.0,0.2,0.804
Yb2SiO5,Yb2SiO5,,water,,,Ceramic,,ammonium polymethacrylate anionic dispersant,0.003,PVA,0.01,77.0,0.0,48.0,2.0,873.0,0.15,0.831
Yb2SiO5,Yb2SiO5,,TBA,,,Ceramic,,ammonium polymethacrylate anionic dispersant,0.03,PVA,0.01,,0.0,0.0,2.0,873.0,0.15,0.8215
Yb2SiO5,Yb2SiO5,,TBA,,,Ceramic,,ammonium polymethacrylate anionic dispersant,0.03,PVA,0.01,,0.0,0.0,2.0,873.0,0.15,0.8215
Yb2SiO5,Yb2SiO5,,TBA,,,Ceramic,,ammonium polymethacrylate anionic dispersant,0.03,PVA,0.01,,0.0,0.0,2.0,873.0,0.15,0.8395
Yb2SiO5,Yb2SiO5,,TBA,,,Ceramic,,ammonium polymethacrylate anionic dispersant,0.03,PVA,0.01,,0.0,0.0,2.0,873.0,0.15,0.8395
Yb2SiO5,Yb2SiO5,,TBA,,,Ceramic,,ammonium polymethacrylate anionic dispersant,0.03,PVA,0.01,,0.0,0.0,2.0,823.0,0.15,0.8465
Yb2SiO5,Yb2SiO5,,TBA,,,Ceramic,,ammonium polymethacrylate anionic dispersant,0.03,PVA,0.01,,0.0,0.0,2.0,823.0,0.15,0.8465
Yb2SiO5,Yb2SiO5,,TBA,,,Ceramic,,ammonium polymethacrylate anionic dispersant,0.03,PVA,0.01,,0.0,0.0,2.0,673.0,0.15,0.852
Yb2SiO5,Yb2SiO5,,TBA,,,Ceramic,,ammonium polymethacrylate anionic dispersant,0.03,PVA,0.01,,0.0,0.0,2.0,673.0,0.15,0.852
Yb2SiO5,Yb2SiO5,,TBA,,,Ceramic,,ammonium polymethacrylate anionic dispersant,0.03,PVA,0.01,,0.0,0.0,2.0,673.0,0.15,0.8565
Yb2SiO5,Yb2SiO5,,TBA,,,Ceramic,,ammonium polymethacrylate anionic dispersant,0.03,PVA,0.01,,0.0,0.0,2.0,673.0,0.15,0.8565
Si4Al2O2N6,Si4Al2O2N6,Al2O3,camphene,,,Ceramic,polyethylene,HAO Fast 923,0.01,,,273.0,0.0,96.0,3.0,823.0,0.3,0.361
Si4Al2O2N6,Si4Al2O2N6,Al2O3,camphene,,,Ceramic,polyethylene,HAO Fast 923,0.01,,,273.0,0.0,96.0,3.0,823.0,0.2,0.47
Si4Al2O2N6,Si4Al2O2N6,Al2O3,camphene,,,Ceramic,polyethylene,HAO Fast 923,0.01,,,273.0,0.0,96.0,3.0,823.0,0.1,0.713
Si4Al2O2N6,Si4Al2O2N6,Al2O3,camphene,,,Ceramic,polyethylene,HAO Fast 923,0.01,,,273.0,0.0,96.0,2.0,873.0,0.2,0.452
Si4Al2O2N6,Si4Al2O2N6,Al2O3,camphene,,,Ceramic,polyethylene,HAO Fast 923,0.01,,,273.0,0.0,96.0,2.0,873.0,0.3,0.231
Si4Al2O2N6,Si4Al2O2N6,Al2O3,camphene,,,Ceramic,polyethylene,HAO Fast 923,0.01,,,273.0,0.0,96.0,2.0,873.0,0.1,0.643
Si4Al2O2N6,Si4Al2O2N6,,camphene,,,Ceramic,polyethylene,HAO Fast 923,0.01,,,77.0,0.0,96.0,3.0,823.0,0.3,0.381
Si4Al2O2N6,Si4Al2O2N6,,camphene,,,Ceramic,polyethylene,HAO Fast 923,0.01,,,77.0,0.0,96.0,3.0,823.0,0.4,0.275
Si4Al2O2N6,Si4Al2O2N6,,camphene,,,Ceramic,polyethylene,HAO Fast 923,0.01,,,273.0,0.0,96.0,3.0,823.0,0.3,0.361
Si4Al2O2N6,Si4Al2O2N6,,camphene,,,Ceramic,polyethylene,HAO Fast 923,0.01,,,77.0,0.0,96.0,3.0,823.0,0.2,0.529
Si4Al2O2N6,Si4Al2O2N6,,camphene,,,Ceramic,polyethylene,HAO Fast 923,0.01,,,273.0,0.0,96.0,3.0,823.0,0.2,0.47
Si4Al2O2N6,Si4Al2O2N6,,camphene,,,Ceramic,polyethylene,HAO Fast 923,0.01,,,273.0,0.0,96.0,3.0,823.0,0.1,0.713
SiO2,SiO2,,TBA,,,Ceramic,,citric acid,0.02,,,,0.0,12.0,1.0,873.0,0.1,0.663
SiO2,Silicate,,TBA,,,Ceramic,,ethyl cellulose ethoecel,0.005,PVP,0.005,273.0,0.0,72.0,,,0.3614,0.73
SiO2,SiO2,,TBA,,,Ceramic,,citric acid,0.02,,,,0.0,12.0,1.0,873.0,0.07,0.701
SiO2,SiO2,,TBA,,,Ceramic,,citric acid,0.02,,,,0.0,12.0,1.0,873.0,0.13,0.634
SiO2,Silicate,,TBA,,,Ceramic,,ethyl cellulose ethoecel,0.005,PVP,0.005,,0.0,72.0,,,0.2,0.68
SiO2,Silicate,,TBA,,,Ceramic,,ethyl cellulose ethoecel,0.005,PVP,0.005,233.0,0.0,72.0,,,0.3614,0.72
SiO2,SiO2,,TBA,,,Ceramic,,citric acid,0.02,,,,0.0,12.0,1.0,873.0,0.16,0.623
SiO2,SiO2,,TBA,,,Ceramic,,citric acid,0.02,,,,0.0,12.0,1.0,873.0,0.19,0.72
SiO2,Silicate,,TBA,,,Ceramic,,ethyl cellulose ethoecel,0.005,PVP,0.005,193.0,0.0,72.0,,,0.3614,0.7
SiO2,Silicate,,TBA,,,Ceramic,,ethyl cellulose ethoecel,0.005,PVP,0.005,,0.0,72.0,,,0.274,0.65
SiO2,Silicate,,TBA,,,Ceramic,,ethyl cellulose ethoecel,0.005,PVP,0.005,,0.0,72.0,,,0.3614,0.57
SiO2,SiO2,,TBA,,,Ceramic,,citric acid,0.02,,,,0.0,12.0,1.0,873.0,0.19,0.1
SiO2,SiO2,,TBA,,,Ceramic,,citric acid,0.02,,,,0.0,12.0,1.0,873.0,0.16,0.26
SiO2,SiO2,,TBA,,,Ceramic,,citric acid,0.02,,,,0.0,12.0,1.0,873.0,0.13,0.27
SiO2,SiO2,,TBA,,,Ceramic,,citric acid,0.02,,,,0.0,12.0,1.0,873.0,0.1,0.38
SiO2,SiO2,,TBA,,,Ceramic,,citric acid,0.02,,,,0.0,12.0,1.0,873.0,0.07,0.52
SiO2,SiO2,,TBA,,,Ceramic,,citric acid,0.02,,,,0.0,12.0,1.0,873.0,0.19,0.58
SiO2,SiO2,,TBA,,,Ceramic,,citric acid,0.02,,,,0.0,12.0,1.0,873.0,0.19,0.64
SiO2,SiO2,,TBA,,,Ceramic,,citric acid,0.02,,,,0.0,12.0,1.0,873.0,0.16,0.64
SiO2,SiO2,,TBA,,,Ceramic,,citric acid,0.02,,,,0.0,12.0,1.0,873.0,0.13,0.65
SiO2,SiO2,,TBA,,,Ceramic,,citric acid,0.02,,,,0.0,12.0,1.0,873.0,0.16,0.66
SiO2,SiO2,,TBA,,,Ceramic,,citric acid,0.02,,,,0.0,12.0,1.0,873.0,0.13,0.68
SiO2,SiO2,,TBA,,,Ceramic,,citric acid,0.02,,,,0.0,12.0,1.0,873.0,0.1,0.68
SiO2,SiO2,,TBA,,,Ceramic,,citric acid,0.02,,,,0.0,12.0,1.0,873.0,0.1,0.7
SiO2,SiO2,,TBA,,,Ceramic,,citric acid,0.02,,,,0.0,12.0,1.0,873.0,0.07,0.7
SiO2,SiO2,,TBA,,,Ceramic,,citric acid,0.02,,,,0.0,12.0,1.0,873.0,0.07,0.72
SiO2,SiO2,,water,,,Ceramic,"plastic, noi",,,,,193.0,0.0,12.0,2.0,873.0,0.1,0.89
SiO2,SiO2,,water,,,Ceramic,"plastic, noi",,,,,193.0,0.0,12.0,2.0,1523.0,0.1,0.89
SiO2,SiO2,,water,,,Ceramic,"plastic, noi",,,,,193.0,0.0,12.0,2.0,1573.0,0.1,0.89
SiO2,SiO2,,water,,,Ceramic,"plastic, noi",,,,,193.0,0.0,12.0,2.0,1573.0,0.1,0.89
SiO2,SiO2,,water,,,Ceramic,"plastic, noi",,,,,193.0,0.0,12.0,2.0,873.0,0.05,0.94
SiO2,SiO2,,water,,,Ceramic,"plastic, noi",,,,,193.0,0.0,12.0,2.0,1523.0,0.05,0.94
SiO2,SiO2,,water,,,Ceramic,"plastic, noi",,,,,193.0,0.0,12.0,2.0,1563.0,0.05,0.94
SiO2,SiO2,,water,,,Ceramic,"plastic, noi",,,,,193.0,0.0,12.0,2.0,1573.0,0.05,0.94
SiO2,SiO2,,water,,,Ceramic,"plastic, noi",,,,,193.0,0.0,12.0,2.0,873.0,0.01,0.98
SiO2,SiO2,,water,,,Ceramic,"plastic, noi",,,,,193.0,0.0,12.0,2.0,1523.0,0.01,0.98
SiO2,SiO2,,water,,,Ceramic,"plastic, noi",,,,,193.0,0.0,12.0,2.0,1563.0,0.01,0.98
SiO2,SiO2,,water,,,Ceramic,"plastic, noi",,,,,193.0,0.0,12.0,2.0,1573.0,0.01,0.98
SiO2,Kaolin/Silicate,kaolinite,water,,,Ceramic,,,,,,233.0,0.0,12.0,,,0.43,0.43
SiO2,SiO2,,water,,,Ceramic,glass,,,,,,0.0,,,,0.0038,0.6
SiO2,Kaolin/Silicate,kaolinite,water,,,Ceramic,,,,,,233.0,0.0,12.0,,,0.33,0.53
SiO2,SiO2,,water,,,Ceramic,glass,,,,,,0.0,,,,0.0195,0.5
SiO2,SiO2,,water,,,Ceramic,glass,,,,,,0.0,,,,0.1392,0.4
SiO2,SiO2,,water,,,Ceramic,glass,,,,,,0.0,,,,0.0038,0.6
SiO2,Kaolin/Silicate,kaolinite,water,,,Ceramic,,,,,,233.0,0.0,12.0,,,0.2,0.7
SiO2,SiO2,,water,,,Ceramic,glass,,,,,,0.0,,,,0.0195,0.5
SiO2,SiO2,,water,,,Ceramic,glass,,,,,,0.0,,,,0.0038,0.6
SiO2,SiO2,,water,,,Ceramic,glass,,,,,,0.0,,,,0.0038,0.6
SiO2,SiO2,,water,,,Ceramic,glass,,,,,,0.0,,,,0.0195,0.5
SiO2,SiO2,,water,,,Ceramic,glass,,,,,,0.0,,,,0.1392,0.4
SiO2,SiO2,,water,,,Ceramic,glass,,,,,,0.0,,,,0.1392,0.4
SiO2,Kaolin/Silicate,kaolinite,water,,,Ceramic,,,,,,233.0,0.0,12.0,,,0.11,0.83
SiO2,SiO2,,water,,,Ceramic,glass,,,,,,0.0,,,,0.0195,0.5
SiO2,SiO2,,water,,,Ceramic,glass,,,,,,0.0,,,,0.1392,0.4
SiO2,SiO2,Al2O3,water,,,Ceramic,aluminum,CTAB,,ovalbumin,,,0.0,,1.0,873.0,0.38,0.85
SiO2,SiO2,SiO2,water,,,Ceramic,,,,,,,0.0,0.0,,,0.0534,0.83
Cordierite,Cordierite,,water,,,Ceramic,"plastic, noi",,,,,223.0,0.0,24.0,2.0,1473.0,0.1,0.86
Cordierite,Cordierite,,water,,,Ceramic,"plastic, noi",,,,,223.0,0.0,24.0,2.0,1473.0,0.1,0.78
Cordierite,Cordierite,,water,,,Ceramic,"plastic, noi",,,,,223.0,0.0,24.0,2.0,1473.0,0.5,0.88
Cordierite,Cordierite,,water,,,Ceramic,"plastic, noi",,,,,223.0,0.0,24.0,2.0,1473.0,0.5,0.92
Cordierite,Cordierite,,water,,,Ceramic,"plastic, noi",,,,,223.0,0.0,24.0,2.0,1473.0,0.5,0.93
Cordierite,Cordierite,,water,,,Ceramic,"plastic, noi",,,,,223.0,0.0,24.0,2.0,1473.0,0.1,0.87
Cordierite,Cordierite,,water,,,Ceramic,"plastic, noi",,,,,253.0,0.0,24.0,2.0,1473.0,0.1,0.8
Si,Si3N4,,water,,,Ceramic,Polydimethylsiloxane,polyvinyl pyrrolidione,0.02,PVA,0.02,,0.0,24.0,16.5,1673.0,0.2,0.8
Si,Si3N4,,water,,,Ceramic,Polydimethylsiloxane,polyvinyl pyrrolidione,0.02,PVA,0.02,,0.0,24.0,16.5,1673.0,0.2,0.7
Si,Si3N4,,water,,,Ceramic,Polydimethylsiloxane,polyvinyl pyrrolidione,0.02,PVA,0.02,,0.0,24.0,16.5,1673.0,0.2,0.7
Si,Si3N4,,water,,,Ceramic,Polydimethylsiloxane,polyvinyl pyrrolidione,0.02,PVA,0.02,,0.0,24.0,16.5,1673.0,0.2,0.7
Si3N4,Si3N4,Y2O3,water,,,Ceramic,"metal, NOI",NH4PAA,0.02,,,75.0,0.0,,3.0,873.0,0.2252,0.62
Si3N4,Si3N4,Y2O3,water,,,Ceramic,"metal, NOI",NH4PAA,0.02,,,75.0,0.0,,3.0,873.0,0.2252,0.2
Si3N4,Si3N4,Al2O3,TBA,,,Ceramic,polyethylene,PVP,0.04,,,,0.0,24.0,3.0,473.0,0.2252,0.48
Si3N4,Si3N4,Al2O3,TBA,,,Ceramic,polyethylene,PVP,0.04,,,,0.0,24.0,3.0,473.0,0.1623,0.5
Si3N4,Si3N4,Al2O3,benzoic acid,,,Ceramic,,,,,,,0.0,5.0,4.0,2023.0,0.16,0.57
Si3N4,Si3N4,Al2O3,TBA,,,Ceramic,polyethylene,PVP,0.04,,,,0.0,24.0,3.0,473.0,0.1623,0.65
Si3N4,Si3N4,Al2O3,TBA,,,Ceramic,polyethylene,PVP,0.04,,,,0.0,24.0,3.0,473.0,0.1623,0.5
Si3N4,Si3N4,Al2O3,TBA,,,Ceramic,polyethylene,PVP,0.04,,,,0.0,24.0,3.0,473.0,0.1623,0.51
Si3N4,Si3N4,Al2O3,TBA,,,Ceramic,polyethylene,PVP,0.04,,,,0.0,24.0,3.0,473.0,0.3036,0.42
Si3N4,Si3N4,,benzoic acid,,,Ceramic,,,,,,,0.0,5.0,4.0,2023.0,0.16,0.64
Si3N4,Si3N4,Al2O3,TBA,,,Ceramic,polyethylene,PVP,0.04,,,,0.0,24.0,3.0,573.0,0.1623,0.48
Si3N4,Si3N4,,benzoic acid,,,Ceramic,,,,,,,0.0,5.0,4.0,2023.0,0.16,0.62
Si3N4,Si3N4,Y2O3,water,,,Ceramic,"metal, NOI",NH4PAA,0.02,,,75.0,0.0,,3.0,873.0,0.2252,0.55
Si3N4,Si3N4,Al2O3,TBA,,,Ceramic,polyethylene,PVP,0.04,,,,0.0,24.0,3.0,473.0,0.1108,0.7
Si3N4,Si3N4,Y2O3,water,,,Ceramic,"metal, NOI",NH4PAA,0.02,,,75.0,0.0,,3.0,873.0,0.2252,0.15
Si3N4,Si3N4,Y2O3,water,,,Ceramic,"metal, NOI",NH4PAA,0.02,,,75.0,0.0,,3.0,873.0,0.2252,0.68
Si3N4,Si3N4,,benzoic acid,,,Ceramic,,,,,,,0.0,5.0,4.0,2023.0,0.16,0.66
Si3N4,Si3N4,Y2O3,water,,,Ceramic,"metal, NOI",NH4PAA,0.02,,,75.0,0.0,,3.0,873.0,0.2252,0.62
Si3N4,Si3N4,Y2O3,water,,,Ceramic,"metal, NOI",NH4PAA,0.02,,,75.0,0.0,,3.0,873.0,0.2252,0.65
Si3N4,Si3N4,Y2O3,water,,,Ceramic,"metal, NOI",NH4PAA,0.02,,,75.0,0.0,,3.0,873.0,0.2252,0.5
Si3N4,Si3N4,Y2O3,water,,,Ceramic,"metal, NOI",NH4PAA,0.02,,,75.0,0.0,,3.0,873.0,0.2252,0.66
Si3N4,Si3N4,Y2O3,water,,,Ceramic,graphite,ammonium polymethacrylate anionic dispersant,0.003,,,203.0,0.0,48.0,2.0,873.0,0.15,0.74
Si3N4,Si3N4,Y2O3,water,,,Ceramic,graphite,ammonium polymethacrylate anionic dispersant,0.003,,,203.0,0.0,48.0,2.0,873.0,0.25,0.62
Si3N4,Si3N4,Y2O3,water,,,Ceramic,graphite,ammonium polymethacrylate anionic dispersant,0.003,,,,0.0,48.0,2.0,873.0,0.25,0.62
Si3N4,Si3N4,Al2O3,TBA,,,Ceramic,polyethylene,PVP,0.04,,,,0.0,24.0,3.0,473.0,0.0678,0.78
Si3N4,Si3N4,Y2O3,water,,,Ceramic,"metal, NOI",NH4PAA,0.02,,,75.0,0.0,,3.0,873.0,0.2252,0.68
Si3N4,Si3N4,Y2O3,water,,,Ceramic,"metal, NOI",NH4PAA,0.02,,,75.0,0.0,,3.0,873.0,0.2252,0.35
Si3N4,Si3N4,Y2O3,water,,,Ceramic,"metal, NOI",NH4PAA,0.02,,,75.0,0.0,,3.0,873.0,0.2252,0.35
Si3N4,Si3N4,Y2O3,water,,,Ceramic,graphite,ammonium polymethacrylate anionic dispersant,0.003,,,203.0,0.0,48.0,2.0,873.0,0.2,0.66
Si3N4,Si3N4,,water,,,Ceramic,polyethylene,,,,,,0.0,,2.0,873.0,0.2,0.726
Si3N4,Si3N4,,water,,,Ceramic,polyethylene,,,,,,0.0,,2.0,873.0,0.2,0.721
Si3N4,Si3N4,Y2O3,water,,,Ceramic,polyethylene,,,,,,0.0,,2.0,873.0,0.2,0.732
Si3N4,Si3N4,Y2O3,water,,,Ceramic,polyethylene,ammonium polymethacrylate anionic dispersant,,,,,0.0,,2.0,873.0,0.5,0.427
Si3N4,Si3N4,Y2O3,water,,,Ceramic,fluorocarbon,Alon A-6114,,,,193.0,0.0,24.0,,2123.0,0.3,0.493
Si3N4,Si3N4,Y2O3,water,,,Ceramic,fluorocarbon,Alon A-6114,,,,193.0,0.0,24.0,,2048.0,0.3,0.499
Si3N4,Si3N4,Y2O3,water,,,Ceramic,polyethylene,ammonium polymethacrylate anionic dispersant,,,,,0.0,,2.0,873.0,0.4,0.532
Si3N4,Si3N4,Y2O3,water,,,Ceramic,fluorocarbon,Alon A-6114,,,,193.0,0.0,24.0,,1973.0,0.3,0.553
Si3N4,Si3N4,Y2O3,water,,,Ceramic,fluorocarbon,Alon A-6114,,,,193.0,0.0,24.0,,2048.0,0.25,0.582
Si3N4,Si3N4,Y2O3,water,,,Ceramic,fluorocarbon,Alon A-6114,,,,193.0,0.0,24.0,,2123.0,0.25,0.584
Si3N4,Si3N4,Y2O3,water,,,Ceramic,fluorocarbon,Alon A-6114,,,,193.0,0.0,24.0,,1973.0,0.25,0.602
Si3N4,Si3N4,Y2O3,water,,,Ceramic,fluorocarbon,NOI,,,,248.0,0.0,24.0,,2123.0,0.2,0.628
Si3N4,Si3N4,Y2O3,water,,,Ceramic,polyethylene,ammonium polymethacrylate anionic dispersant,,,,,0.0,,2.0,873.0,0.3,0.663
Si3N4,Si3N4,Y2O3,water,,,Ceramic,fluorocarbon,Alon A-6114,,,,193.0,0.0,24.0,,2123.0,0.2,0.696
Si3N4,Si3N4,Y2O3,water,,,Ceramic,fluorocarbon,NOI,,,,193.0,0.0,24.0,2.0,1973.0,0.2,0.695
Si3N4,Si3N4,BAS,water,,,Ceramic,polyethylene,,,,,,0.0,,3.0,823.0,0.4,0.407
Si3N4,Si3N4,BAS,water,,,Ceramic,polyethylene,,,,,,0.0,,3.0,823.0,0.4,0.42
Si3N4,Si3N4,BAS,water,,,Ceramic,polyethylene,,,,,,0.0,,3.0,823.0,0.4,0.366
Si3N4,Si3N4,Y2O3,water,,,Ceramic,fluorocarbon,NOI,,,,193.0,0.0,24.0,2.0,1973.0,0.2,0.662
Si3N4,Si3N4,Y2O3,water,,,Ceramic,fluorocarbon,NOI,,,,193.0,0.0,24.0,2.0,1973.0,0.2,0.665
WO3,W,,water,,,Metal,Teflon,,,,,253.0,0.0,,,1023.0,0.2,0.5
WO3,W,,water,,,Metal,Teflon,,,,,248.0,0.0,,,1023.0,0.35,0.271
WO3,W,,water,,,Metal,Teflon,PEI,0.01,PEG,0.025,258.0,0.0,,8.0,1023.0,0.2,0.483
WO3,W,,water,,,Metal,Teflon,,,,,253.0,0.0,,,1023.0,0.225,0.553
WO3,W,,water,,,Metal,Teflon,,,,,261.0,0.0,,,1023.0,0.3,0.595
WO3,W,,water,,,Metal,Teflon,,,,,255.5,0.0,,,1023.0,0.15,0.636
WO3,W,,water,,,Metal,Teflon,,,,,258.0,0.0,,,1023.0,0.2,0.645
WO3,W,,water,,,Metal,Teflon,,,,,258.0,0.0,,,1023.0,0.225,0.666
WO3,W,,water,,,Metal,Teflon,,,,,243.0,0.0,,,1023.0,0.225,0.55
WO3,W,,water,,,Metal,Teflon,,,,,248.0,0.0,,,1023.0,0.225,0.517
WO3,W,,water,,,Metal,Teflon,,,,,253.0,0.0,,,1023.0,0.225,0.502
WO3,W,,water,,,Metal,Teflon,,,,,258.0,0.0,,,1023.0,0.2,0.66
WO3,W,,water,,,Metal,Teflon,,,,,248.0,0.0,,,1023.0,0.2,0.529
WO3,W,,water,,,Metal,Teflon,,,,,253.0,0.0,,,1023.0,0.225,0.655
WO3,W,,water,,,Metal,Teflon,,,,,258.0,0.0,,,1023.0,0.225,0.576
WO3,W,,water,,,Metal,Teflon,,,,,248.0,0.0,,,1023.0,0.25,0.443
WO3,W,,water,,,Metal,Teflon,,,,,248.0,0.0,,,1023.0,0.275,0.433
WO3,W,,water,,,Metal,Teflon,,,,,253.0,0.0,,,1023.0,0.275,0.444
WO3,W,,water,,,Metal,Teflon,,,,,258.0,0.0,,,1023.0,0.275,0.361
WO3,W,,water,,,Metal,Teflon,,,,,258.0,0.0,,,1023.0,0.25,0.491
WO3,W,,water,,,Metal,Teflon,,,,,253.0,0.0,,,1023.0,0.25,0.496
WO3,W,,water,,,Metal,Teflon,,,,,238.0,0.0,,,1023.0,0.225,0.48
WO3,W,,water,,,Metal,Teflon,,,,,243.0,0.0,,,1023.0,0.2,0.607
WO3,W,,water,,,Metal,Teflon,,,,,253.0,0.0,,,1023.0,0.25,0.465
WO3,W,,water,,,Metal,Teflon,,,,,248.0,0.0,,,1023.0,0.3,0.435
WO3,W,,water,,,Metal,Teflon,,,,,253.0,0.0,,,1023.0,0.3,0.32
WO3,W,,water,,,Metal,Teflon,,,,,258.0,0.0,,,1023.0,0.3,0.328
WO3,W,,water,,,Metal,Teflon,,,,,243.0,0.0,,,1023.0,0.275,0.332
WO3,W,,water,,,Metal,Teflon,,,,,243.0,0.0,,,1023.0,0.3,0.353
fireclay,Clay,,water,,,Ceramic,polystyrene,Lioperse 511,0.004,gelatin,0.06,,0.0,24.0,1.0,873.0,0.1751,0.7398
fireclay,Clay,,water,,,Ceramic,polystyrene,Lioperse 511,0.004,gelatin,0.06,,0.0,24.0,2.0,823.0,0.1751,0.6928
fireclay,Clay,,water,,,Ceramic,polystyrene,Lioperse 511,0.004,gelatin,0.06,,0.0,24.0,2.0,823.0,0.1751,0.7312
fireclay,Clay,,water,,,Ceramic,polystyrene,Lioperse 511,0.004,gelatin,0.12,,0.0,24.0,1.0,873.0,0.2,0.7311
fireclay,Clay,,water,,,Ceramic,polystyrene,Lioperse 511,0.004,gelatin,0.12,,0.0,24.0,2.0,823.0,0.2,0.681
Bentonite,Bentonite,,water,,,Ceramic,PTFE,SHMP,0.07,,,249.0,0.0,24.0,1.0,873.0,0.0235,0.97
Bentonite,Bentonite,,water,,,Ceramic,PTFE,,,,,208.0,0.0,24.0,1.0,873.0,0.0235,0.97
Bentonite,Bentonite,,water,,,Ceramic,PTFE,,,,,77.0,0.0,24.0,1.0,873.0,0.0235,0.97
PLLA,PLA,,DMSO,one-sided,vertical-up,Polymer,,,,,,77.0,,,,,0.04,0.947
PLLA,PLA,,DMSO,one-sided,vertical-up,Polymer,,,,,,193.0,,,,,0.08,0.872
PLLA,PLA,,DMSO,one-sided,vertical-up,Polymer,,,,,,223.0,,,,,0.08,0.869
PLLA,PLA,,DMSO,one-sided,vertical-up,Polymer,,,,,,255.0,,,,,0.08,0.867
PLLA,PLA,,DMSO,one-sided,vertical-up,Polymer,,,,,,77.0,,,,,0.08,0.873
PLLA,PLA,,DMSO,one-sided,vertical-up,Polymer,,,,,,77.0,,,,,0.12,0.826
PLLA,PLA,,DMSO,one-sided,vertical-up,Polymer,,,,,,77.0,,,,,0.17,0.75
PLLA,PLA,,DMSO,one-sided,vertical-up,Polymer,,,,,,77.0,,,,,0.08,0.875
PLLA,PLA,,DMSO,one-sided,vertical-up,Polymer,,,,,,77.0,,,,,0.08,0.883
Ti6Al4V,Ti6Al4V,,camphene,,,Metal,,,,,,,,,2.0,1523.0,0.15,0.72
Ti6Al4V,Ti6Al4V,,camphene,,,Metal,,,,,,,,,2.0,1523.0,0.2,0.62
Ti6Al4V,Ti6Al4V,,camphene,,,Metal,,,,,,,,,2.0,1523.0,0.25,0.48
SiO2,Mullite,,water,one-sided,vertical-up,Ceramic,PTFE,,,,,223.0,0.0,12.0,3.0,1673.0,0.01,0.8
SiO2,Mullite,,water,one-sided,vertical-up,Ceramic,PTFE,,,,,223.0,0.0,12.0,3.0,1673.0,0.02,0.7
SiO2,Mullite,,water,one-sided,vertical-up,Ceramic,PTFE,,,,,223.0,0.0,12.0,3.0,1673.0,0.04,0.6
SiO2,Mullite,,water,one-sided,vertical-up,Ceramic,PTFE,,,,,223.0,0.0,12.0,3.0,1673.0,0.07,0.5
SiO2,Mullite,Mullite,water,one-sided,vertical-up,Ceramic,PTFE,,,,,223.0,0.0,12.0,3.0,1673.0,0.04,0.7
SiO2,Mullite,Mullite,water,one-sided,vertical-up,Ceramic,PTFE,,,,,223.0,0.0,12.0,3.0,1673.0,0.07,0.5
SiO2,Mullite,Mullite,water,one-sided,vertical-up,Ceramic,PTFE,,,,,223.0,0.0,12.0,3.0,1673.0,0.12,0.25
SiO2,Mullite,Mullite,water,one-sided,vertical-up,Ceramic,PTFE,,,,,223.0,0.0,12.0,3.0,1673.0,0.17,0.15
SiC,Si3N4,,water,one-sided,vertical-up,Ceramic,,,,,,203.0,,,1.0,2023.0,0.5,0.4927
SiC,Si3N4,,water,one-sided,vertical-up,Ceramic,,,,,,203.0,,,1.0,2023.0,0.3,0.4606
SiC,Si3N4,,water,one-sided,vertical-up,Ceramic,,,,,,203.0,,,1.0,2023.0,0.5,0.3261
SiC,Si3N4,,water,one-sided,vertical-up,Ceramic,,,,,,203.0,,,1.0,2023.0,0.3,0.6341
AlN,AlN,AlN,water,,,Ceramic,,Dolapix PC 33,0.03,,,233.0,0.0,,2.0,873.0,0.53,0.02
AlN,AlN,AlN,water,,,Ceramic,,Dolapix PC 33,0.03,,,233.0,0.0,,2.0,873.0,0.51,0.03
AlN,AlN,AlN,water,,,Ceramic,,Dolapix PC 33,0.03,,,233.0,0.0,,2.0,873.0,0.47,0.08
AlN,AlN,AlN,water,,,Ceramic,,Dolapix PC 33,0.03,,,233.0,0.0,,2.0,873.0,0.49,0.08
CuO,Cu,,water,,,Metal,polyethylene,,,PVA,,253.0,0.0,,2.0,1573.0,0.4,0.308
CuO,Cu,,water,,,Metal,polyethylene,,,PVA,,253.0,0.0,,2.0,1573.0,0.35,0.349
CuO,Cu,,water,,,Metal,polyethylene,,,PVA,,253.0,0.0,,2.0,1573.0,0.3,0.383
CuO,Cu,,water,,,Metal,polyethylene,,,PVA,,253.0,0.0,,2.0,1573.0,0.25,0.443
CuO,Cu,,water,,,Metal,polyethylene,,,PVA,,253.0,0.0,,2.0,1573.0,0.2,0.497
CuO,Cu,,water,,,Metal,polyproplyene,NOI,,agar,0.002,257.0,0.0,,2.0,1563.0,0.15,0.8
collagen,Apatite/Collagen,,water,,,Ceramic/Polymer,,,,,,,,,,,0.02,0.959
kaolinite,Al2SiO5,,water,,,Ceramic,,,,sodium silicate,,77.0,0.0,12.0,,,0.3,0.7519
kaolinite,Al2SiO5,,water,,,Ceramic,,,,sodium silicate,,77.0,0.0,12.0,,,0.1,0.8056
kaolinite,Al2SiO5,,water,,,Ceramic,,,,sodium silicate,,77.0,0.0,12.0,,,0.3,0.8559
kaolinite,Al2SiO5,,water,,,Ceramic,,,,sodium silicate,,77.0,0.0,12.0,,,0.1,0.904
Cr2O3,Cr3C2,,camphene,,,Ceramic,polyurethane,Hypermer KD 4,0.01,,,298.0,0.0,24.0,15.0,1373.0,0.15,0.85
Cr2O3,Cr3C2,,camphene,,,Ceramic,polyurethane,Hypermer KD 4,0.01,,,288.0,0.0,24.0,15.0,1373.0,0.1,0.869
Cr2O3,Cr3C2,,camphene,,,Ceramic,polyurethane,Hypermer KD 4,0.01,,,273.0,0.0,24.0,15.0,1373.0,0.1,0.901
Cr2O3,Cr3C2,,camphene,,,Ceramic,polyurethane,Hypermer KD 4,0.01,,,298.0,0.0,24.0,15.0,1373.0,0.3,0.8
Cr2O3,Cr3C2,,camphene,,,Ceramic,polyurethane,Hypermer KD 4,0.01,,,298.0,0.0,24.0,15.0,1373.0,0.2,0.83
Cr2O3,Cr3C2,,camphene,,,Ceramic,polyurethane,Hypermer KD 4,0.01,,,298.0,0.0,24.0,15.0,1373.0,0.1,0.877
Ni,Ni,,water,,,Metal,"plastic, noi",CMC,,,,263.0,0.0,,,773.0,0.1,0.85
Ni,Ni,,water,,,Metal,"plastic, noi",CMC,,,,253.0,0.0,,,773.0,0.1,0.85
Ni,Ni,,water,,,Metal,"plastic, noi",CMC,,,,233.0,0.0,,,773.0,0.05,0.91
Ni,Ni,,water,,,Metal,"plastic, noi",CMC,,,,233.0,0.0,,,773.0,0.1,0.85
Ni,Ni,,water,,,Metal,"plastic, noi",CMC,,,,253.0,0.0,,,773.0,0.05,0.91
Ni,Ni,,water,,,Metal,"plastic, noi",CMC,,,,263.0,0.0,,,773.0,0.05,0.91
ZrB2,ZrB2,SiC,water,,,Ceramic,"plastic, noi",Dolapix,0.06,,,233.0,0.0,0.0,0.5,753.0,0.76,0.383
ZrB2,ZrB2,SiC,water,,,Ceramic,"plastic, noi",Duramax,0.058,,,233.0,0.0,0.0,0.5,723.0,0.76,0.482
ZrB2,ZrB2,,water,,,Ceramic,"metal, NOI",Duramax,0.029,,,233.0,0.0,0.0,0.5,723.0,0.08,0.57
ZrB2,ZrB2,,water,,,Ceramic,"metal, NOI",Dolapix,0.04,,,233.0,0.0,0.0,0.5,723.0,0.11,0.492
ZrB2,ZrB2,,water,,,Ceramic,"plastic, noi",Dolapix,0.04,,,233.0,0.0,0.0,0.5,723.0,0.11,0.489
ZrB2,ZrB2,SiC,water,,,Ceramic,"plastic, noi",Dolapix,0.06,,,233.0,0.0,0.0,0.5,773.0,0.76,0.407
ZrB2,ZrB2,SiC,water,,,Ceramic,"plastic, noi",Dolapix,0.04,,,233.0,0.0,0.0,0.5,773.0,0.76,0.385
ZrB2,ZrB2,SiC,water,,,Ceramic,"plastic, noi",Dolapix,0.06,,,233.0,0.0,0.0,0.5,723.0,0.76,0.387
Fe2O3,Fe,,water,one-sided,vertical-up,Metal,Teflon,,,PVA,0.04,258.0,,48.0,2.0,573.0,0.105,0.777
Fe2O3,Fe,,water,one-sided,vertical-up,Metal,Teflon,,,PVA,0.04,258.0,,48.0,2.0,573.0,0.141,0.605
Fe2O3,Fe,,water,one-sided,vertical-up,Metal,Teflon,,,PVA,0.04,258.0,,48.0,2.0,573.0,0.19,0.511
Fe2O3,Fe,,water,one-sided,vertical-up,Metal,Teflon,,,PVA,0.04,263.0,,48.0,2.0,573.0,0.141,0.59
Fe2O3,Fe,,water,one-sided,vertical-up,Metal,Teflon,,,PVA,0.04,243.0,,48.0,2.0,573.0,0.141,0.504
Fe2O3,Fe,,water,one-sided,vertical-up,Metal,Teflon,,,PVA,0.04,173.0,,48.0,2.0,573.0,0.141,0.263
Fe2O3,Fe,,camphene,,,Metal,aluminum,Zephrym PD,0.01,PS,,303.0,0.0,,12.0,873.0,0.05,0.816
Fe2O3,Fe,,camphene,,,Metal,aluminum,Zephrym PD,0.01,,,308.0,0.0,,12.0,873.0,0.05,0.812
Fe2O3,Fe,,camphene,,,Metal,aluminum,Zephrym PD,0.01,,,313.0,0.0,,12.0,873.0,0.05,0.805
Fe2O3,Fe,,camphene,,,Metal,aluminum,Zephrym PD,0.01,,,315.5,0.0,,12.0,873.0,0.05,0.814
PVA,PVA,,water,immersion,vertical-up,Polymer,polyproplyene,,,,,77.0,0.0,,,,0.0211,0.88
PVA,PVA,,water,immersion,vertical-up,Polymer,polyproplyene,,,,,77.0,0.0,,,,0.0657,0.82
PVA,PVA,,water,immersion,vertical-up,Polymer,polyproplyene,,,,,77.0,0.0,,,,0.0854,0.81
PVA,PVA,,water,immersion,vertical-up,Polymer,polyproplyene,,,,,77.0,0.0,,,,0.0657,0.79
PVA,PVA,,water,immersion,vertical-up,Polymer,polyproplyene,,,,,77.0,0.0,,,,0.0657,0.81
PVA,PVA,,water,immersion,vertical-up,Polymer,polyproplyene,,,,,77.0,0.0,,,,0.0657,0.8
PVA,PVA,,water,immersion,vertical-up,Polymer,polyproplyene,,,,,77.0,0.0,,,,0.0657,0.78
PVA,PVA,,water,immersion,vertical-up,Polymer,polyproplyene,,,,,77.0,0.0,,,,0.0657,0.84
PVA,PVA,,water,immersion,vertical-up,Polymer,polyproplyene,,,,,77.0,0.0,,,,0.0657,0.82
PVA,PVA,,water,immersion,vertical-up,Polymer,polyproplyene,,,,,77.0,0.0,,,,0.0657,0.83
PVA,PVA,,water,immersion,vertical-up,Polymer,polyproplyene,,,,,77.0,0.0,,,,0.0657,0.8
PVA,PVA,,water,immersion,vertical-up,Polymer,polyproplyene,,,,,77.0,0.0,,,,0.0657,0.81
PVA,PVA,,water,immersion,vertical-up,Polymer,polyproplyene,,,,,77.0,0.0,,,,0.0657,0.82
PVA,PVA,,water,immersion,vertical-up,Polymer,polyproplyene,,,,,77.0,0.0,,,,0.0657,0.72
PVA,PVA,,water,immersion,vertical-up,Polymer,polyproplyene,,,,,77.0,0.0,,,,0.0657,0.78
PVA,PVA,,water,immersion,vertical-up,Polymer,polyproplyene,,,,,77.0,0.0,,,,0.0657,0.8
PVA,PVA,,water,immersion,vertical-up,Polymer,polyproplyene,,,,,77.0,0.0,,,,0.0657,0.63
PU,PU,,dioxane,doctor-blade,vertical-up,Polymer,,,,,,77.0,0.0,24.0,,,0.05,0.89
PU,PU,,dioxane,doctor-blade,vertical-up,Polymer,,,,,,77.0,0.0,24.0,,,0.09,0.84
PU,PU,,dioxane,doctor-blade,vertical-up,Polymer,,,,,,77.0,0.0,24.0,,,0.13,0.77
PU,PU,,dioxane,doctor-blade,vertical-up,Polymer,,,,,,77.0,0.0,24.0,,,0.09,0.83
chitin,Chitin,,water,,,Polymer,aluminum,,,,,253.0,0.0,,,,0.35,0.985
chitin,Chitin,,water,,,Polymer,aluminum,,,,,193.0,0.0,,,,0.35,0.995
chitin,Chitin,,water,,,Polymer,aluminum,,,,,77.0,0.0,,,,0.35,0.995
chitin,Chitin,,water,,,Polymer,steel,,,,,253.0,0.0,,,,0.35,0.996
Ag,Ag,,water,one-sided,vertical-up,Metal,"plastic, noi",,,PVA,0.02,77.0,0.0,48.0,,,0.0001,0.959
Ag,Ag,,water,one-sided,vertical-up,Metal,"plastic, noi",,,PVA,0.02,77.0,0.0,48.0,,,0.001,0.959
Ag,Ag,,water,one-sided,vertical-up,Metal,"plastic, noi",,,PVA,0.05,77.0,0.0,48.0,,,0.0001,0.959
Ag,Ag,,water,one-sided,vertical-up,Metal,"plastic, noi",,,PVA,0.05,77.0,0.0,48.0,,,0.001,0.959
Ag,Ag,,water,one-sided,vertical-up,Metal,"plastic, noi",,,PVA,0.02,77.0,0.0,48.0,,,0.0001,0.959
Ag,Ag,,water,one-sided,vertical-up,Metal,"plastic, noi",,,PVA,0.02,77.0,0.0,48.0,,,0.001,0.959
Ag,Ag,,water,one-sided,vertical-up,Metal,"plastic, noi",,,PVA,0.05,77.0,0.0,48.0,,,0.0001,0.959
Ag,Ag,,water,one-sided,vertical-up,Metal,"plastic, noi",,,PVA,0.05,77.0,0.0,48.0,,,0.001,0.959
PCS,Latex,,water,immersion,vertical-up,Polymer,glass,,,,,77.0,0.0,24.0,,,0.32,0.662
PCS,Latex,,water,immersion,vertical-up,Polymer,glass,,,,,77.0,0.0,24.0,,,0.32,0.662
PCS,Latex,,water,immersion,vertical-up,Polymer,glass,,,,,77.0,0.0,24.0,,,0.32,0.662
PCS,Latex,,water,immersion,vertical-up,Polymer,glass,,,,,77.0,0.0,24.0,,,0.32,0.662
PCS,Latex,,water,immersion,vertical-up,Polymer,glass,,,,,77.0,0.0,24.0,,,0.53,0.785
PCS,Latex,,water,immersion,vertical-up,Polymer,glass,,,,,77.0,0.0,24.0,,,0.53,0.785
PCS,Latex,,water,immersion,vertical-up,Polymer,glass,,,,,77.0,0.0,24.0,,,0.51,0.814
PCS,Latex,,water,immersion,vertical-up,Polymer,glass,,,,,77.0,0.0,24.0,,,0.51,0.814
PCS,Latex,,water,immersion,vertical-up,Polymer,glass,,,,,77.0,0.0,24.0,,,0.51,0.899
PCS,Latex,,water,immersion,vertical-up,Polymer,glass,,,,,77.0,0.0,24.0,,,0.51,0.899
polysiloxane,SiOC,,cyclohexane,one-sided,vertical-up,Polymer,,,,,,238.0,,48.0,4.0,1373.0,0.05,0.914
polysiloxane,SiOC,,cyclohexane,one-sided,vertical-up,Polymer,,,,,,238.0,,48.0,4.0,1373.0,0.2,0.771
polysiloxane,SiOC,,cyclohexane,one-sided,vertical-up,Polymer,,,,,,238.0,,48.0,4.0,1373.0,0.4,0.614
polysiloxane,SiOC,,TBA,one-sided,vertical-up,Polymer,,,,,,238.0,,48.0,4.0,1373.0,0.05,0.948
polysiloxane,SiOC,,TBA,one-sided,vertical-up,Polymer,,,,,,238.0,,48.0,4.0,1373.0,0.2,0.752
polysiloxane,SiOC,,TBA,one-sided,vertical-up,Polymer,,,,,,238.0,,48.0,4.0,1373.0,0.4,0.637
ZTA,Al2O3,,water,one-sided,vertical-up,Ceramic,PTFE,Dolapix CE 64,0.006,PVA,0.00825,248.0,1.5,12.0,2.0,1873.0,0.175,0.555
ZTA,Al2O3,,water,one-sided,vertical-up,Ceramic,PTFE,Dolapix CE 64,0.006,PVA,0.00825,261.0,1.5,12.0,2.0,1873.0,0.175,0.65
ZTA,Al2O3,,water,one-sided,vertical-up,Ceramic,PTFE,Dolapix CE 64,0.006,PVA,0.00825,271.0,1.5,12.0,2.0,1873.0,0.175,0.765
collagen,Apatite/Collagen,alginate,water,,,Ceramic/Polymer,,,,,,,,,,,0.02,0.932
collagen,Apatite/Collagen,alginate,water,,,Ceramic/Polymer,,,,,,,,,,,0.02,0.922
collagen,Apatite/Collagen,alginate,water,,,Ceramic/Polymer,,,,,,,,,,,0.02,0.915
